Repository: goke-ai/QuickPaper

File: polymer/ScienceDirect_citations_1721632248561.txt (part 1 of 5)
Yulun Zheng, Honggang Mei, Shakir Ullah, Muhammad Usman Saeed, Lei Li, Sixun Zheng,
Reprocessing and reconfigurable shape recovery of epoxy and Fe3O4 nanocomposites enabled by crosslinking with a polymeric hardener bearing disulfide bonds,
Reactive and Functional Polymers,
Volume 193,
2023,
105768,
ISSN 1381-5148,
https://doi.org/10.1016/j.reactfunctpolym.2023.105768.
(https://www.sciencedirect.com/science/article/pii/S1381514823002717)
Abstract: In this contribution, we reported the preparation of the nanocomposites of epoxy with Fe3O4 with poly(α-lipoic acid) (PLA) as a polymeric crosslinker. It was found that the surface reaction between Fe3O4 nanoparticles and the macromolecular crosslinker significantly facilitated the fine dispersion of the inorganic nanoparticles. In the meantime, dynamic disulfide bonds were successfully introduced into the nanocomposites. Therefore, the nanocomposites displayed the excellent reprocessing (recycling) properties. In addition, the nanocomposites had the shape memory properties; the original shapes of the shape memory nanocomposites can be reprogrammed via the exchange of dynamic disulfide bonds. Owing to the incorporation of Fe3O4 nanoparticles, the nanocomposites possessed the excellent paramagnetic and photothermal properties. Furthermore, the photothermal properties can be utilized to trigger the shape recovery in a non-contact fashion.
Keywords: Epoxy; Fe3O4 nanoparticles; Nanocomposites; Shape memory properties; Reprocessing properties

Ding Ai, Chenglong Wu, Yuting Han, Yuan Chang, Zongliang Xie, Hao Yu, Yanhao Ma, Yonghong Cheng, Guanglei Wu,
Polymer nanocomposites with concurrently enhanced dielectric constant and breakdown strength at high temperature enabled by rationally designed core-shell structured nanofillers,
Journal of Materials Science & Technology,
Volume 210,
2025,
Pages 170-178,
ISSN 1005-0302,
https://doi.org/10.1016/j.jmst.2024.05.046.
(https://www.sciencedirect.com/science/article/pii/S1005030224006303)
Abstract: Polymer dielectrics are required to maintain high energy density at elevated temperatures for advanced power and electronic systems. Herein, we report a novel solution-processed core-shell structured polyimide (PI) nanocomposite with moderate dielectric constant HfO2 core and wide-bandgap Al2O3 shell, effectively addressing the typical trade-off between dielectric constant and breakdown strength in dielectric nanocomposites predominant at elevated temperatures. The formation of improved dielectrically matching interfaces by the rationally designed dielectric constant gradient from core-shell-matrix remarkably mitigates the distortion of the electric field around the interfaces, resulting in a high breakdown strength. Wide band gap Al2O3 shell also introduces deeper traps to impede the conduction loss. The validity of Al2O3 shell has been proved via experiments and simulations. Accordingly, HfO2@Al2O3/PI nanocomposite exhibits an excellent charge-discharge efficiency of 91.7 % at 300 MV/m and a maximum discharged energy density of 2.94 J/cm3 at 150 °C, demonstrating its potential for high-temperature energy storage.
Keywords: Polymer dielectrics; High temperature; Energy storage; Core-shell structure

Zhangmeng Luo, Yue Pan, Meng Shen, Meilin Wan, Yongming Hu, Haitao Huang, Shenglin Jiang, Yunbin He, Qingfeng Zhang,
Modulating polarization and carrier migration characteristics via constructing sandwich-structured heterojunction interfaces for achieving excellent high-temperature energy storage properties in polymer nanocomposites,
Journal of Energy Storage,
Volume 74, Part B,
2023,
109540,
ISSN 2352-152X,
https://doi.org/10.1016/j.est.2023.109540.
(https://www.sciencedirect.com/science/article/pii/S2352152X23029389)
Abstract: Dielectric polymer nanocomposites are ideal choices for electrostatic energy storage due to their high power density and reliability, but they cannot operate efficiently at high temperature. To solve this issue, herein, we designed and developed sandwich-structured montmorillonite (MMT)/polyetherimide (PEI)-(Pb,La)(Zr,Sn,Ti)O3 (PLZST) antiferroelectrics (AFEs)@dopamine (DA)-MMT/PEI nanocomposites. On one hand, compared to current wide-band gap fillers, i.e., TiO2, Al2O3, ZrO2, and MgO, two-dimensional MMT nanosheets possess unique electrically insulating performances along the thickness direction, and thus can effectively stop charges injecting and migrating, causing low conduction loss, and large breakdown strength (Eb). On the other hand, PLZST AFEs with orthorhombic structure can exhibit high maximum electric displacement (Dmax) and small remnant electric displacement (Dr) at high temperature, which is beneficial for achieving large Dmax-Dr in the nanocomposites. In addition, large dielectric constant differences between MMT/PEI and PLZST@DA/PEI layers can inhibit electrical tree growth, resulting in further raised Eb. Finite element simulations on electrical tree evolving confirm experimental breakdown results. The sandwich-structured nanocomposite displays impressive high-temperature (150 °C) capacitive performances possessing meanwhile a high Eb of 5265.9 kV/cm, large discharged energy density (Ue) of 7.1 J/cm3, being about 6 times that of the commercial biaxially oriented polypropylene, and large charge-discharge efficiency (η) of 81.6 %, which exceeds obviously latest polymer and polymer composites in terms of overall energy storage performances. More encouragingly, it displays an ultrahigh power density of 15.63 MW/cm3 and ultrafast discharge rate of 19.2 ns at 150 °C, indicate its excellent application potential in high-temperature pulse power systems.
Keywords: PLZST antiferroelectrics; MMT nanosheets; Sandwich-structured nanocomposites; High temperature; Energy storage

Shuai Zhang, Shuo Zhang, Siyuan Luo, Rong Wang, Jingran Di, Ya Wang, Daocheng Wu,
Four-component of double-layer infinite coordination polymer nanocomposites for large tumor trimodal therapy via multi high-efficiency synergies,
Journal of Colloid and Interface Science,
Volume 666,
2024,
Pages 259-275,
ISSN 0021-9797,
https://doi.org/10.1016/j.jcis.2024.04.039.
(https://www.sciencedirect.com/science/article/pii/S0021979724007513)
Abstract: Multimodal /components tumors synergistic therapy is a crucial approach for enhancing comprehensive efficacy. Our research has identified lots of high efficiency synergies among four suitable components, revealing combinations with remarkably low combination index (CI) values (10-3-10-8). These combinations hold promise for large tumor powerful electrothermal-thermodynamic-multi-chemo trimodal therapy. To implement this approach, we developed four-component of double-layer infinite coordination polymer (ICP) nanocomposites, in which hypoxia-activated AQ4N and thermodynamic agent AIPH coordinated with Cu(Ⅱ) to form initial layer of positively charged ICPs-l NPs, chemotherapeutic agents gossypol-hyaluronic acid (G-HA) and CA4 coordinated with Fe(Ⅲ) to form out layer of negatively charged ICPs-2 NPs, then double-layer infinite coordination polymer nanocomposites (ICPs-1@ICPs-2 CNPs) were fabricated by electrostatic adsorption using ICPs-l NPs and ICPs-2 NPs. Cell experiments have extensively optimized the coordination combinations of the four components and the composition of the two layers. A programmable three-stage therapeutic procedure, assisted by a micro-electrothermal needle (MEN), was developed. Under this procedure the resulting nanocomposites demonstrate the powerful trimodal comprehensive therapeutic outcomes for large tumors using lower components dosage, achieving a tumor inhibition rate nearly reaching 100 % and no recurrence for 60 days. This study offers remarkable potential for tumor multimodal /components synergistic therapy in future.
Keywords: Infinite coordination polymer; Nanocomposites; Therapeutic agent; Synergistic therapy; Large tumor; Micro-electrothermal needle

Mohammad Harun-Ur-Rashid, Abu Bin Imran, Md. Abu Bin Hasan Susan,
Magnetic Polymer Nanocomposites for Removal of Dyes and Metals From Wastewater,
Reference Module in Materials Science and Materials Engineering,
Elsevier,
2024,
,
ISBN 9780128035818,
https://doi.org/10.1016/B978-0-323-95486-0.00008-9.
(https://www.sciencedirect.com/science/article/pii/B9780323954860000089)
Abstract: This study explores the potential of magnetic polymer nanocomposites (MPNCs) as an effective and sustainable solution for treatment of wastewater to remove heavy metals and dyes. The growing global water pollution and accompanying dangers to ecosystems and public health are taken into considerations to place proper emphasis on the urgent need for improved wastewater treatment. Limitations associated with traditional methods, such as high costs and low efficiency, are discussed elaborately. MPNCs are examined in terms of properties, techniques of synthesis, and applications. Factors affecting adsorption capacity and selectivity, like particle size, shape, and surface functionalization, are explained. Different methods for synthesis have been discussed with focus on their ability to modify characteristics of MPNCs for specific applications. The chapter delves into mechanisms by which MPNCs adsorb contaminants, such as electrostatic interactions, chelation, and ion exchange. The influence of experimental parameters on adsorption efficiency, including pH, temperature, and contact time, is discussed. Regeneration and reusability of MPNCs are significant advantages over conventional methods, reducing costs and waste generation. A critical evaluation of the current research state is provided, summarizing key findings, breakthroughs, and challenges associated with MPNCs for wastewater treatment. High adsorption capacities, fast kinetics, and selectivity of various MPNCs are highlighted, along with the ease of separation from treated water by using a magnet. Challenges and limitations, such as potential leaching of magnetic nanoparticles and the need for scale-up studies, are addressed. Finally, the chapter concludes by identifying future research directions and potential applications of MPNCs beyond wastewater treatment.
Keywords: Magnetic nanoparticles; Magnetic polymer nanocomposites; Wastewater treatment; Adsorption capacity; Biocompatible polymers

Nastaran Ghanbari, Hossein Ghafuri,
Design and preparation the novel polymeric layered double hydroxide nanocomposite (LDH/Polymer) as an efficient and recyclable adsorbent for the removal of methylene blue dye from water,
Environmental Technology & Innovation,
Volume 26,
2022,
102377,
ISSN 2352-1864,
https://doi.org/10.1016/j.eti.2022.102377.
(https://www.sciencedirect.com/science/article/pii/S2352186422000566)
Abstract: In this work, a novel and efficient nanocomposite was prepared using layered double hydroxide (LDH) and a novel polymer, that applied as adsorbent for selective adsorption of methylene blue (MB) from water. The prepared adsorbent was characterized by FTIR, XRD, BET, TGA, EDX, and FESEM techniques. Also, the optimal conditions for adsorption of methylene blue (MB) from water by LDH/Polymer nanocomposite were determined. The LDH/polymer nanocomposite showed an excellent affinity for the removal of MB molecules from water. The adsorption capacity of MB was 574.52 mg/g at pH 11. Also, the maximum adsorption capacity for LDH/Polymer nanocomposite at 35 °C was 1428.57 mg/g and the negative values of ΔG indicate that the adsorption process is spontaneous. Subsequently, recycling studies showed that the LDH/Polymer nanocomposite as an MB adsorbent could be used for four periods without significant reduction in the adsorption capacity.
Keywords: Nanocomposite; Layered double hydroxide (LDH); Novel polymer; Selective adsorption; Methylene blue (MB)

Sanjeev Kumar, Ram Bilash Choudhary,
Ameliorated optical, luminescent and thermo-chemical features of polymer derived PPy-SnO2 nanocomposite as efficient emissive layer material (EML),
Spectrochimica Acta Part A: Molecular and Biomolecular Spectroscopy,
Volume 302,
2023,
123099,
ISSN 1386-1425,
https://doi.org/10.1016/j.saa.2023.123099.
(https://www.sciencedirect.com/science/article/pii/S1386142523007849)
Abstract: PPy-SnO2 (PS) nanocomposite was synthesized with varying doses of SnO2 through in-situ oxidative polymerization technique. Morphological study was performed through FESEM analysis. Particle size of the 15% PS nanocomposite was estimated in the 13–35 nm range by XRD analysis. Elemental presence and its deconvoluted states in the 15% PS nanocomposite were confirmed by XPS analysis. Optical band gap for optimized 15% PS was calculated ∼1.83 eV. PL intensity increases with increase in the concentration of SnO2. Its value was found highest for 15% PS laid in the light blue region (close to white light). CIE color coordinate study of the nanocomposites elucidated that optimized 15% PS could be used as efficient emissive layer material for WLED application. A comparative TGA study of the PPy and 15% PS illustrated that optimized 15% PS nanocomposite proved to have better thermal stability.
Keywords: Conductive polymer; Nanocomposites; Photoluminescence; Emissive layer

Yueqin Cheng, Changlei Xia, Hakim AL. Garalleh, Mazen Garaleh, Nguyen Thuy Lan Chi, Kathirvel Brindhadevi,
A review on optimistic development of polymeric nanocomposite membrane on environmental remediation,
Chemosphere,
Volume 315,
2023,
137706,
ISSN 0045-6535,
https://doi.org/10.1016/j.chemosphere.2022.137706.
(https://www.sciencedirect.com/science/article/pii/S0045653522041996)
Abstract: Current health and environmental concerns about the abundance and drawbacks of municipal wastewater as well as industrial effluent have prompted the development of novel and innovative treatment processes. A global shortage of clean water poses significant challenges to the survival of all life forms. For the removal of both biodegradable and non-biodegradable harmful wastes/pollutants from water, sophisticated wastewater treatment technologies are required. Polymer membrane technology is critical to overcoming this major challenge. Polymer matrix-based nanocomposite membranes are among the most popular in polymer membrane technology in terms of convenience. These membranes and their major components are environmentally friendly, energy efficient, cost effective, operationally versatile, and feasible. This review provides an overview of the drawbacks as well as promising developments in polymer membrane and nanocomposite membranes for environmental remediation, with a focus on wastewater treatment. Additionally, the advantages of nanocomposite membranes such as stability, antimicrobial properties, and adsorption processes have been discussed. The goal of this review was to summarize the remediation of harmful pollutants from water and wastewater/effluent using polymer matrix-based nanocomposite membrane technology, and to highlight its shortcomings and future prospects.
Keywords: Environmental pollution; Waste water; Remediation; Polymer; Nanocomposite membrane

Jiufeng Dong, Renchao Hu, Yujuan Niu, Liang Sun, Liuting Li, Shuai Li, Desheng Pan, Xinwei Xu, Rui Gong, Jin Cheng, Zizhao Pan, Qing Wang, Hong Wang,
Enhancing high-temperature capacitor performance of polymer nanocomposites by adjusting the energy level structure in the micro-/meso-scopic interface region,
Nano Energy,
Volume 99,
2022,
107314,
ISSN 2211-2855,
https://doi.org/10.1016/j.nanoen.2022.107314.
(https://www.sciencedirect.com/science/article/pii/S2211285522003925)
Abstract: The interface plays a major role in the conduction and breakdown behaviors of dielectric materials. Enhancing interface compatibility and Schottky barrier to reduce conduction loss and enhance breakdown strength of nanocomposites has been widely studied. Nevertheless, there are few reports on the effect of the energy level structure in filler/polymer and electrode/dielectric interface region on the breakdown strength and high-temperature energy storage performances. Herein, the polyimide (PI) films sandwiched by Al2O3 layers and filled with SiO2 shell-coated high-K BaTiO3 nanofibers were prepared. Our results reveal that the wide bandgap oxide layer can regulate the energy level structure of the interface region, introduce deep traps in the nanocomposites and increase the Schottky barrier at the electrode/dielectric interface to impede charge injection and transport. Moreover, the nanocomposites combine the advantages of anisotropic dielectric properties from the Al2O3 layer, SiO2 shell, and BaTiO3 core, enhancing dielectric constants of the nanocomposites. The optimal nanocomposites show greatly enhanced discharge energy density and breakdown strength at 150 °C, which are 370% and 38% higher than those of PI, respectively. This work provides more insight into the mechanism of electrical conduction and breakdown in polymer nanocomposites and offers an effective strategy for developing polymer nanocomposites with superior capacitive performance at elevated temperatures.
Keywords: Polymer nanocomposites; Electrical energy storage; High-temperature; Interface; Traps

Ying Jiang, Yue Huang, Zhenhao Fan, Meng Shen, Haitao Huang, Yunbin He, Qingfeng Zhang,
Energy density and efficiency of scalable polymer nanocomposites utilizing core-shell PLZST@Al2O3 antiferroelectric fillers with dielectric gradient,
Chemical Engineering Journal,
Volume 446, Part 1,
2022,
136925,
ISSN 1385-8947,
https://doi.org/10.1016/j.cej.2022.136925.
(https://www.sciencedirect.com/science/article/pii/S1385894722024196)
Abstract: Ferroelectric/polymer based dielectric nanocomposites deliver high power density, but low discharged energy density (Ue) and charge–discharge efficiency (η), which are resulted from high remnant electrical displacement (Dr) of ferroelectric fillers and large dielectric difference between ferroelectrics and polymers, constrain their use in integrated electronic equipments. Here, we provide an effective and low-cost strategy for developing high-energy–density and high-efficiency dielectric nanocomposites by incorporating core–shell structured PLZST@Al2O3 nanoparticles (NPs) as fillers into P(VDF-HFP) polymer matrix. The introduction of PLZST antiferroelectric (AFE) cores with large maximum electrical displacement (Dmax) and small Dr can substantially increase Dmax-Dr values and narrow D-E loops of dielectric nanocomposites. The addition of Al2O3 shells with wide band gap and dielectric constant near that of the P(VDF-HFP) matrix can prevent the charge injection from electrodes and cause the applied electric field evenly distribute, and thus inhibit the leakage current and increase the breakdown strength (Eb), which are confirmed by finite element simulations. Consequently, benefited from large Dmax-Dr of 7.93 µC/cm2 and Eb of 5281.68 kV/cm, PLZST@Al2O3/P(VDF-HFP) nanocomposites with 3 wt% filler contents exhibit simultaneously a large Ue of 17.95 J/cm3 and high η of 75%, which outperform those of all latest NPs/polymer nanocomposites in terms of overall capacitive performances and are even higher than those achieved in polymer nanocomposites loaded with nanowires or nanofibers fabricated by complicated methods. This study exhibits a promising way to promote the industrialized fabrication of dielectric capacitors through capitalizing on the synergy of the dielectric constant gradient, wide band gap and AFE characteristics of the fillers.
Keywords: Antiferroelectrics; Core-shell structure; Dielectric constant gradient; Polymer nanocomposites; Energy storage

Qing Ma, Bin Hao, Xiu Yue, Peng-Cheng Ma,
Matrix dominated positive/negative piezoresistance in conducting polymer nanocomposites reinforced by CNT foam,
Polymer,
Volume 257,
2022,
125288,
ISSN 0032-3861,
https://doi.org/10.1016/j.polymer.2022.125288.
(https://www.sciencedirect.com/science/article/pii/S0032386122007753)
Abstract: Conducting polymer nanocomposites filled with carbon nanotubes (CNTs) have attracted great interest in developing flexible sensors. This paper reported the preparation of cotton-based CNT foam by using a chemical vapor deposition method. The prepared foam was incorporated into epoxy or polydimethylsiloxane (PDMS) to fabricate corresponding nanocomposites. The results showed that CNT foam exhibited excellent adsorption performance for liquid polymer, thus eliminating the variations on the dispersion, concentration and formation of CNT networks in nanocomposites. CNT/Epoxy nanocomposites had a comparable electrical conductivity (1.2 S/m) with that of CNT foam (1.5 S/m), and a much higher value than that of CNT/PDMS counterpart (0.06 S/m). Interesting, CNT/Epoxy showed a negative piezoresistance, whereas the one with PDMS had a positive effect. It was found that the Poisson's ratio of the matrix and its wettability with nanofiller controlled the contact and tunneling resistance in the system, which in turn affecting piezoresistive behavior of bulky nanocomposites.
Keywords: Carbon nanotubes; Polymer nanocomposites; Piezoresistive effect; Tunnel resistance; Electrical property

Zein K. Heiba, A.M. El-naggar, A.M. Kamal, A.M. Aldhafiri, G. Lakshminarayana, Mohamed Bakr Mohamed,
Comparative analysis of the optical and electrical properties of PVA/PVP blended polymer with ZnCo2O4/CdS nanocomposites for optoelectronic and dielectric capacitor applications,
Optical Materials,
Volume 150,
2024,
115249,
ISSN 0925-3467,
https://doi.org/10.1016/j.optmat.2024.115249.
(https://www.sciencedirect.com/science/article/pii/S0925346724004324)
Abstract: Polymer nanocomposite blends were produced using solution casting, hydrothermal and thermolysis techniques. The blends were composed of a polymer blend consisting of polyvinyl alcohol (PVA) and polyvinyl pyrrolidone (PVP) as the organic host matrix with (1−x)ZnCo2O4–xCdS as filler samples. The current study investigated the morphological, structural, optical, and dielectric features of PVP/PVP/(1-x)ZnCo2O4/xCdS blends. The crystallite size and the phases formed in the fillers were obtained using Rietveld method. The structure and morphology of blended samples were studied using X-ray diffraction and scanning electron microscope techniques. The results of the optical properties imply that the linear and nonlinear optical parameters were affected by the amount of CdS in the (1-x)ZnCo2O4/xCdS filler samples. The direct allowed, indirect allowed, direct forbidden and indirect forbidden transitions values were reduced to 5.09, 4.55, 4.67 and 4.12 eV, respectively, as (1-x)ZnCo2O4/xCdS with x = 0.05 was incorporated into the PVA/PVP blend. The nature of electronic transitions in all blends were also studied. The fluorescence intensity, emitted colors and purity of the doped PVA/PVP blend are affected by the amount of CdS in the fillers and the excitation wavelength. The energy density of the host blend was improved as it loaded with fillers contained 5 and 10 % CdS in the frequency range beyond 1 kHz. The relaxation times of all doped blends were diminished except blend contained 25% CdS, the relaxation time rose slightly as compared with the relaxation time of undoped blend. The obtained properties indicates potential utility of the doped blends in photocatalytic, photonic, storage energy and optoelectronic applications.
Keywords: PVA/PVP; ZnCo2O4/CdS; Conductivity; Energy density; Linear/nonlinear optical parameters

M.P. Boranna, Neelamma B. Gummagol, Parutagouda Shankaragouda Patil, H.B. Ravikumar,
Effect of free volume on nonlinear optical characteristics of P(St-co-MMA)/CuO and PSAN/CuO polymer nanocomposites,
Materials Science and Engineering: B,
Volume 302,
2024,
117239,
ISSN 0921-5107,
https://doi.org/10.1016/j.mseb.2024.117239.
(https://www.sciencedirect.com/science/article/pii/S0921510724000680)
Abstract: Microstructural dependance of nonlinear optical (NLO) properties of Poly (Styrene-co-Methylmethacrylate) (P(St-co-MMA)/Cupric Oxide (CuO) and Poly(styrene-co-Acrylonitrile) (PSAN)/CuO polymer nanocomposites (PNCs) has been explored. The positron lifetime parameter viz., free volume hole size (Vf) and NLO parameters viz., third-order nonlinear absorption coefficient (β) and nonlinear refractive index (n2)) are maximum at 0.4 wt% and 1.0 wt% of CuO nanoparticles loadings in P(St-co-MMA)/CuO and PSAN/CuO PNCs respectively. The crystallinity and optical energy band gap decreased in P(St-co-MMA)/CuO and PSAN/CuO PNCs at 0.4 wt% and 1.0 wt% of CuO nanoparticles loading respectively. The reduced optical energy band gap and the formation of bigger free volumes promote the dipole polarization and therefore the NLO properties of P(St-co-MMA)/CuO and PSAN/CuO PNCs.
Keywords: Positron lifetime; Free volume; Crystallinity; Optical energy band gap; Nonlinear absorption; Nonlinear refraction; Optical limiting

Binqiang Xie, Jindong Chen, Jun Chen, Chao Ma, Lin Zhao, Alain Pierre Tchameni,
Novel thermo-associating polymer/silica nanocomposite as a temperature-resistant rheology modifier for bentonite-free water-based drilling fluids,
Geoenergy Science and Engineering,
Volume 222,
2023,
211426,
ISSN 2949-8910,
https://doi.org/10.1016/j.geoen.2023.211426.
(https://www.sciencedirect.com/science/article/pii/S294989102300012X)
Abstract: Thermo-associating polymers have emerged as the promising agent to regulate the rheological properties of bentonite-free drilling ﬂuids (BFDF). However, the application of thermo-associating polymers in high temperature drilling was still limited due to its unsatisfactory thermal stability. In this study, the method of combine the advantages of thermo-associating polymers and nanoparticles into an organic/inorganic hybrid system has been used to further enhance the thermal stability of thermo-associating polymers. In detail, the novel thermo-associating polymer/silica nanocomposite (AMS-CGBA) was prepared by in situ polymerization under optimal synthesis conditions. Different techniques (FT-IR, 1H-NMR, Elemental analysis and TGA) were used to characterize the structure and the thermal stability of AMS-CGBA. Rheological performance of the AMS-CGBA in BFDF was comprehensively studied and compared with that of thermo-associating polymer (CGBA). The TGA results showed that AMS-CGBA had excellent thermal stability probably due to incorporation of amino-grafted nano-silica (AMS) into thermo-associating polymer. Results from rheological tests revealed that AMS-CGBA exhibited much better performance than CGBA in improving the thermal stability of BFDF under high temperature and high salt (HTHS). Especially at the concentration of 1.5 wt% AMS-CGBA, the AMS-CGBA based BFDF showed nearly 16 times higher values of rheological parameters (AV, PV and YP) than that of CGBA-containing fluid after aging at 200 °C. And the dynamic light scattering tests revealed that the stability temperature of AMS-CGBA molecular was higher than 160 °C, while that of the CGBA was lower than 150 °C. Moreover, the AMS-CGBA-containing fluids exhibited a weakened thermo-thickening viscosity over a wide temperature range (80–180 °C), which was favorable for the “flat” rheology characteristic of BFDF. And the thermo-associative mechanism of AMS-CGBA was investigated through differential scanning calorimetry experiments to analyze the rheological stability of AMS-CGBA-containing fluids at high temperatures. The nanocomposite with the characteristic of both thermosensitive polymers and nanoparticles showed potential application in rheological regulation of bentonite-free drilling fluids at high temperatures.
Keywords: Thermo-associating polymer nanocomposite; Rheology modifier; Thermal stability; Thermo-thickening; Rheological properties; Bentonite-free drilling fluids

Jiong Hui, Ling Liu, Yuxi Zhang, Bo Li, Xu Li, Liqun Zhang,
Structure and performance of silica/functionalized solution-polymerized styrene butadiene rubber/epoxidized butadiene rubber nanocomposites,
Polymer,
Volume 294,
2024,
126682,
ISSN 0032-3861,
https://doi.org/10.1016/j.polymer.2024.126682.
(https://www.sciencedirect.com/science/article/pii/S003238612400017X)
Abstract: Functionalized solution-polymerized styrene butadiene rubber (FSSBR) is extensively used in “green tires” tread, so it is very important to improve the phase distribution of silica in FSSBR blends. In this work, the butadiene rubber (BR) is epoxidized (EBR) and blended with FSSBR. The effect of epoxidation degree on the structure and performance of the silica in combination with bis-(γ-triethoxysilylpropyl) disulfide (TESPD) filled FSSBR/EBR nanocomposites (S/FSSBR/EBR) is investigated. S/FSSBR/EBR3 nanocomposite with epoxidation degree of 3% achieves the best dispersion and phase distribution of silica by ring-opening reaction between epoxy group of EBR and silanol group of silica. Compared with silica in combination with TESPD filled FSSBR/BR nanocomposite (S/FSSBR/BR), S/FSSBR/EBR3 has better abrasion resistance, 13% improvement in wet-skid resistance and 15% reduction in rolling resistance, which provides an excellent solution for the preparation of high-performance “green tires".
Keywords: Functionalized solution-polymerized styrene butadiene rubber; Epoxidized butadiene rubber; Rubber nanocomposite

Ruksana Sirach, Pragnesh N Dave,
β -Cyclodextrin polymer/zinc ferrite nanocomposite: Synthesis, characterization, and adsorption application for the removal of malachite green and Congo red,
Journal of Hazardous Materials Advances,
Volume 10,
2023,
100300,
ISSN 2772-4166,
https://doi.org/10.1016/j.hazadv.2023.100300.
(https://www.sciencedirect.com/science/article/pii/S2772416623000712)
Abstract: To address the worsening water scarcity resulting from the growing worldwide population's increased demand for potable water and restricted availability of potable water sources, it is necessary to eliminate contaminants from wastewater. This will enhance the quality of water available for use in various sectors and free up drinkable water. Adsorption is one of the simple, efficient, and cost-effective ways to remove contaminants from wastewater. However, many previously used adsorbent materials have issues such as low selectivity, poor regeneration ability, lack of functional modifications, and high swelling, to name a few. In this study, the authors aimed to enhance the adsorption of malachite green by using a novel nanocomposite (β-CDPZF) based on a β-Cyclodextrin (β-CD) based polymer containing Zinc ferrite (ZF) nanofiller. The study compared the adsorption efficiency of the nanocomposite for both malachite green (MG) and Congo red (CR). The β-CDPZF nanocomposite was characterized using various analytical techniques such as Fourier transform infrared (FTIR) spectroscopy, powder X-ray diffraction (XRD), dynamic light scattering (DLS), Brunauer–Emmett–Teller (BET) surface area analyzer, field emission scanning electron microscopy (FE-SEM), and thermogravimetry (TG) analysis. The study investigated the influence of various experimental conditions on the adsorption process, and the isotherm, kinetics, and thermodynamic parameters was determined for the adsorption. The results showed that β-CDPZF had a fourteen times higher adsorption capacity (Langmuir) for the removal of MG compared to CR. Additionally, β-CDPZF could be effectively used for up to five regeneration reuse cycles while retaining >90% removal efficiency for MG. Therefore, the β-CDPZF nanocomposite can serve as a cost-effective, less swellable, and efficient adsorbent for the removal of cationic MG dye.
Keywords: Cyclodextrin; Adsorption; Langmuir; Malachite green; Polymer nanocomposite

Elssa George, Abhisha Manoli, Poornima Vijayan P., Henri Vahabi, Soney C. George, Saithalavi Anas,
Polydopamine modified polymeric carbon nitride nanosheet based ABS nanocomposites for better thermal, frictional and mechanical performance,
Nano-Structures & Nano-Objects,
Volume 35,
2023,
100987,
ISSN 2352-507X,
https://doi.org/10.1016/j.nanoso.2023.100987.
(https://www.sciencedirect.com/science/article/pii/S2352507X23000501)
Abstract: The synthesis and modification of polymeric carbon nitride nanosheets (NPCN) and their exploration toward enhanced thermal and mechanical properties of acrylonitrile butadiene styrene (ABS) nanocomposites are described. Polymeric carbon nitride was synthesized by the thermal treatment method and subsequently modified using polydopamine (PDA) through a simple chemical treatment. Both raw and modified fillers (NPCN and PDA@NPCN) were characterized using detailed spectroscopic analyses. The modified filler was then used to fabricate composites with an ABS polymer matrix, targeting the improvement of various properties of the resulting nanocomposites. Although NPCN has been used to modify various polymer matrices, NPCN modified with polydopamine via. non-covalent interactions has not been reported to date for modifying the properties of polymers. Here, the non-covalent interaction developed via a promising eco-friendly bioinspired method has a positive impact on improving the performances of the ABS matrix. The major objective of the current study is to investigate the interfacial interaction between polydopamine modified polymeric carbon nitride nanosheets and the ABS matrix, and to determine its influence on the thermal, frictional and mechanical performance of the developed nanocomposite. Preliminary analyses indicated the successful incorporation and interaction between PDA@NPCN and ABS. The mechanical studies of the nanocomposites revealed that the tensile strength and frictional behavior improved up to 29 and 51%, respectively, with the lower addition of PDA@NPCN content. Pyrolysis-combustion flow calorimetric studies showed that NPCN had no negative effect on the flammability of ABS. This approach finds potential applications in enhancing the bearing nature of the polymer system without affecting its thermal stability and flammability.
Keywords: Tribology; Tensile strength; Nanofiller; Thermoplastic; Thermal stability; Surface modification; Dopamine

R.J. Sengwa, Chandra Prabha Charan,
ZnO nanofiller concentrations modified P(VDF-HFP)/PEO polymer matrix-based nanocomposites of enhanced optical and dielectric properties for emerging optoelectronic and energy storage devices,
Surfaces and Interfaces,
Volume 46,
2024,
103945,
ISSN 2468-0230,
https://doi.org/10.1016/j.surfin.2024.103945.
(https://www.sciencedirect.com/science/article/pii/S2468023024001044)
Abstract: Wide bandgap metal oxide nanoparticles incorporated polymer blend matrix-based polymer nanocomposites (PNCs) are established as innovative multifunctional and properties tunable materials in the dimensional design and fabrication of promising performance extensive flexible type advanced devices. For further progress in these materials, herein, the detailed structural and promising properties of solution-cast prepared ternary PNC films, composed of poly(vinylidene fluoride-co-hexafluoropropylene) P(VDF-HFP)/ poly(ethylene oxide) PEO (50/50 wt%) host matrix and zinc oxide (ZnO) nanofiller (0, 1, 2, 5, and 10 wt%), are characterized. A sequence of employed experimental techniques, namely SEM, XRD, FTIR, and DSC, confirm that the surface morphology, polymorphic crystallographic character, polymer-polymer interactions, polymer-nanoparticle interfaces, crystalline phase thermal transitions, and degree of crystallinity of these PNCs largely affected with varying nanofiller concentrations. The optical study conducted with a UV–Vis spectrophotometer revealed high photo sensing and UV shielding characteristics with an energy bandgap of about 3.0 eV, demonstrating widespread applications of these semiconducting PNC materials in emerging optoelectronic device technologies. The broadband dielectric spectroscopic (BDS) characterization over the 20 Hz–1 GHz range explained harmonic field frequency and nanofiller concentration tunable dielectric permittivity (about 3 to 13) with low losses and multiple relaxation processes, predominantly ruled by microstructural interfaces and interactions developed in these ternary hybrid complex materials. The meaningful broadband dielectric characteristics of P(VDF-HFP)/PEO/ZnO materials demonstrated that they could be used as innovative nanodielectrics for energy storage purposes in capacitive devices, and flexible dielectric substrate and insulators for the fabrication of frequency-adjustable discrete and integrated microelectronic devices.
Keywords: P(VDF-HFP)/PEO blend; ZnO nanoparticles; Nanodielectrics; Polymorphism; Energy bandgap

Rajita Sanaka, Santosh Kumar Sahu,
Experimental investigation into mechanical, thermal, and shape memory behavior of thermoresponsive PU/MXene shape memory polymer nanocomposite,
Heliyon,
Volume 10, Issue 2,
2024,
e24014,
ISSN 2405-8440,
https://doi.org/10.1016/j.heliyon.2024.e24014.
(https://www.sciencedirect.com/science/article/pii/S2405844024000458)
Abstract: This research presents an experimental investigation into the mechanical, thermal, and shape memory behavior of a thermos-responsive polyurethane (PU) reinforced with 0–1.0 wt % of MXene (Ti3C2Tx) nanofiller. The PU/MXene nanocomposites were fabricated using sonication and injection molding route. The 0.5 wt % PU/MXene nanocomposite showed the optimum mechanical properties i.e. tensile modulus, tensile strength, and hardness value, which are improved by 22, 281, and 19 %, respectively, compared to pure PU. The improvement is observed in melting temperature (Tm), the heat of melting (hm), crystallization temperature (Tc), and the heat of crystallization (hc) results. The percentage of crystallinity revealed enhancements of 6 %, 18 %, 24 %, and 34 % for 0.1, 0.2, 0.3, and 0.5 wt % PU/MXene samples respectively compared to pure PU. The findings from the shape recovery experiments demonstrated that the inclusion of MXene has no impact on both the shape fixity and shape recovery performance. The PU/MXene nanocomposite with improved mechanical and thermal properties can find potential applications in robotics actuators, medical devices, sensors, etc.
Keywords: Shape memory polymer nanocomposite; Polyurethane; MXene; Mechanical properties; Thermal properties; Shape memory behavior

Dongyi Wu, Haiping Xu, Hongfei Li, Ziyue Wang, Wei Xiong, Lihe Guo, George Chen,
Simultaneous Improvements in Energy Density and Thermal Conductivity of PAN Polymer Nanocomposites Enabled by Core-Shell Structure BZCT@BNNS Nanofibers,
Materials Today Nano,
2024,
100501,
ISSN 2588-8420,
https://doi.org/10.1016/j.mtnano.2024.100501.
(https://www.sciencedirect.com/science/article/pii/S2588842024000518)
Abstract: If the heat generated by electronic devices in high-power applications cannot be dissipated in a timely manner, it will not only affect the use of the equipment but also reduce its service life. Therefore, there is an urgent need to develop thin films of dielectric nanocomposites with high thermal conductivity, high energy storage, and excellent flexibility and electrical insulation performance. In this study, we reported the successful preparation of BZCT nanofibers (BZCT NFs) and core-shell structures BZCT@BNNS nanofibers using electrospinning and coaxial electrospinning techniques, respectively, and there were used to composite with polyacrylonitrile (PAN) polymer matrix to prepare BZCT NFs/PAN and BZCT@BNNS/PAN dielectric nanocomposites thin film. Research has found that when the shell thickness of BNNS is 15 nm and BZCT@BNNS (15 nm) volume fraction is 20 vol%, the comprehensive performance of the dielectric nanocomposites is the best, with thermal conductivity and energy storage performance of 3.36 W m-1K-1 and 12.23 J/cm3, respectively. Therefore, the nanocomposites thin film can be used as a potential high-performance dielectric material for thermal management applications in high-power density electronic devices.
