Repository: goke-ai/QuickPaper

File: polymer/ScienceDirect_citations_1721632265279.txt (part 1 of 5)
Greta Ongaro, Roberta Bertani, Ugo Galvanetto, Alessandro Pontefisso, Mirco Zaccariotto,
A multiscale peridynamic framework for modelling mechanical properties of polymer-based nanocomposites,
Engineering Fracture Mechanics,
Volume 274,
2022,
108751,
ISSN 0013-7944,
https://doi.org/10.1016/j.engfracmech.2022.108751.
(https://www.sciencedirect.com/science/article/pii/S0013794422004726)
Abstract: In this work, a peridynamics-based representative volume element approach is implemented to estimate the effective tensile modulus of nanomodified epoxy resins. The results obtained through this homogenization procedure are then used as input for the analysis of nanocomposite fracture toughness, which is carried out by exploiting a classical continuum mechanics-peridynamics coupling strategy. In the coupled model, the small-scale heterogeneity of the crack tip region is preserved by implementing the recently proposed intermediately-homogenized peridynamic model. Comparison to experimental data confirms the capability of the peridynamics-based approaches to properly model the effective tensile modulus and fracture toughness of polymer-based nanocomposites.
Keywords: Polymer/clay nanocomposites; Peridynamics; Experimental analysis; Tensile modulus; Fracture toughness

M.A. Nuriyev, A.I. Gasimova, A.A. Nabiyev, A.A. Shukurova, I.M. Nuruyev,
Influence of gamma irradiation on the electrophysical properties of PVA/CdS polymer nanocomposites,
Radiation Physics and Chemistry,
Volume 212,
2023,
111160,
ISSN 0969-806X,
https://doi.org/10.1016/j.radphyschem.2023.111160.
(https://www.sciencedirect.com/science/article/pii/S0969806X2300405X)
Abstract: PVA/CdS nanocomposites were obtained by forming cadmium sulfide (CdS) nanoparticles at 1, 3, 5 and 10 cycles in the pores of polyvinyl alcohol (PVA) by layered chemical sorption of anions and cations from a solution of the corresponding salts. A comparative analysis of the temperature-frequency dependence of the electrical properties of the original and gamma-irradiated samples was carried out. It is shown that the reason for the observed changes in the electrical properties of the initial PVA and PVA/CdS nanocomposites under the action of gamma radiation is a change in the ratio of crosslinking, degradation, and oxidation processes occurring in the matrix and at the polymer-filler interface with an increase in the absorbed dose.
Keywords: PVA/CdS nanocomposite; Electrophysical properties; Gamma radiation; Crosslinking and destruction processes; Interfacial boundary layer; Crystallinity and amorphous structures

A.A. Al-Muntaser, Essam Banoqitah, M.A. Morsi, Aysh Y. Madkhli, J.A. Mohammed Abdulwahed, Reem Alwafi, Abdullah F. Al Naim, Abdu Saeed,
Fabrication and characterizations of nanocomposite flexible films of ZnO and polyvinyl chloride/poly(N-vinyl carbazole) polymers for dielectric capacitors,
Arabian Journal of Chemistry,
Volume 16, Issue 10,
2023,
105171,
ISSN 1878-5352,
https://doi.org/10.1016/j.arabjc.2023.105171.
(https://www.sciencedirect.com/science/article/pii/S1878535223006330)
Abstract: Polymer-based energy storage has recently attracted the attention of researchers. Herein, via the sol–gel method, we prepared zinc oxide nanoparticles (ZnO NPs), as nanofiller up to 5 wt% filling levels, and a host polymeric blend matrix of polyvinyl chloride (PVC) and poly (N-vinyl carbazole) (PVK) were taken to synthesize nanocomposite films via the solution casting. The ratio of PVC: PVK was 90:10 wt%. The X-ray diffraction (XRD) results indicated that the prepared nanocomposite films’ crystallinity decreased as ZnO NPs content increased; it decreased from 54.23 to 22.14 %. The scanning electron microscope (SEM) micrographs revealed good miscibility of the prepared PVC/PVK blend and the homogeneous distribution of ZnO NPs within the host blend matrix. The thermal stability of the prepared nanocomposites was studied through the TGA technique, and the thermal activation energy was calculated using the Coats-Redfern method. In the optical results, the optical absorption spectra revealed that the energy gap for the allowed direct transition reduced under adding ZnO NPs; it reduced from 3.61 eV for the pure PVC/PVK blend to 2.96 eV for the nanocomposite film with ZnO nanofiller content of 5 wt%. AC conductivity experiments revealed that the electrical/dielectric properties of the nanocomposite films get enhanced by increasing the ZnO NPs content. Following the incorporation of the ZnO NPs, the AC electrical conductivity (σac), dc electrical conductivity (σdc), dielectric constant (ε′), and dielectric loss (ε″) values of PVC/PVK/ZnO nanocomposite films get improved; the σdc values increased from 6.46 × 10−16 S/cm for the blend PVC/PVK matrix to 3.63 × 10−13 S/cm for nanocomposites with ZnO NPs content of 5 wt%. Additionally, both ε′ and ε″ values increased while increasing the ZnO NPs content. These findings could suggest that the prepared PVC/PVK/ZnO nanocomposite films could be a promise for the applications of dielectric energy storage polymer-based capacitors.
Keywords: PVC; PVK; ZnO nanoparticles; Nanocomposites; Energy storage

Krishna Kiran Talamadupula, Gary D. Seidel,
Statistical analysis of effective electro-mechanical properties and percolation behavior of aligned carbon nanotube/polymer nanocomposites via computational micromechanics,
Computational Materials Science,
Volume 197,
2021,
110616,
ISSN 0927-0256,
https://doi.org/10.1016/j.commatsci.2021.110616.
(https://www.sciencedirect.com/science/article/pii/S0927025621003438)
Abstract: CNT (carbon nanotube) embedded polymer nanocomposites exhibit significant variation in their electro-mechanical properties depending upon factors such as CNT volume fraction, CNT dispersion, CNT alignment and properties of the polymer. Of interest is electrical percolation where the electrical conductivity of the CNT/polymer nanocomposite increases several orders of magnitude with increase in CNT volume fraction. Estimates and distributions for the electrical conductivity and piezoresistive coefficients of the CNT/polymer nanocomposite are obtained and analyzed with increasing CNT volume fraction and varying barrier potential, a parameter that controls the extent of electrical tunneling. The barrier potential is seen to play a key role in determining electrical percolation in terms of the CNT volume fractions that correspond to this percolation transition. The effect of CNT alignment is analyzed by comparing the electro-mechanical properties in the alignment direction versus the transverse direction, where it is found that the properties in the alignment direction are larger than that of the transverse direction. Estimates of piezoresistive coefficients are converted into gage factors and discussed in the context of experimental sources in literature. The methodology for this work involves generating several semi-random 5μm×5μm computational realizations for different CNT volume fractions with randomized CNT seeding. These realizations are then analyzed using finite elements to obtain volume averaged effective values, which are then subsequently used to generate estimates (mean from several realizations) for mechanical stiffness, electrical conductivity and piezoresistive coefficients. The distribution in these properties is also studied using measures of coefficient of variation, skewness and kurtosis. It is found that electrical percolation can be captured by the transition of these measures of variation from low to high and back down to low values with increase in CNT volume fraction.
Keywords: Carbon nanotube; Aligned; Polymer nanocomposite; Barrier potential; Piezoresistivity; Gage factor; Percolation; Descriptive statistics

Amit Lochab, Kajal Jindal, Arijit Chowdhuri, Monika Tomar, Reena Saxena,
Conductive polymer based MWCNTs nanocomposite as electrochemical sensing platform to detect chloramphenicol,
Synthetic Metals,
Volume 297,
2023,
117397,
ISSN 0379-6779,
https://doi.org/10.1016/j.synthmet.2023.117397.
(https://www.sciencedirect.com/science/article/pii/S0379677923001194)
Abstract: A sensing platform for the determination of chloramphenicol is put forward based on a nanocomposite of conductive polymer (polypyrrole), MWCNTs, and Ionic liquid (Ppy-MWCNTs-IL). The synthesized polypyrrole and its nanocomposite were characterized through FTIR spectroscopy, SEM, and HR-TEM. Polypyrrole possesses excellent conductivity compared to other insulating polymers and can be utilized to selectively interact with analyte through π-π interaction. MWCNTs are also known for their conductivity and high surface area which is essential for sensing purposes. The ionic liquid acts as a conductive binding agent which helps in preparing a uniform nanocomposite layer. Fabricated electrode gave excellent results for chloramphenicol with a detection limit of 8.94 μg L−1 and linear range of 30 – 700 μgL−1. Other analytical parameters such as repeatability and reproducibility (RSD 2.09 %) were also measured and found to be satisfactory. The stability of the nanocomposite film on the Indium tin oxide (ITO) electrode was attributed to the excellent film-forming capability of polypyrrole and ionic liquid that resulted in providing good shelf life (25 days). The fabricated sensor was further used to detect chloramphenicol in real water samples by spike recovery test.
Keywords: Chloramphenicol; Electrochemical; Ionic-liquid; Nanocomposite; Polypyrrole

Ravichandran Jayachitra, J. Nimita Jebaranjitham, Adhimoorthy Prasannan, Varghese Lincy, Sambasivam Sangaraju, Po-Da Hong,
Multitasking needle-shaped copper oxide nanorods decorated cystine modified polymer/graphene oxide nanocomposite for 4-nitrophenol reduction, dye degradation, and textile effluent treatment,
Journal of Environmental Chemical Engineering,
Volume 12, Issue 2,
2024,
112346,
ISSN 2213-3437,
https://doi.org/10.1016/j.jece.2024.112346.
(https://www.sciencedirect.com/science/article/pii/S2213343724004767)
Abstract: Nitroaromatic chemicals, including 4-nitrophenol (4-NP) and dyes, pose substantial risks to human health and the environment. Various catalysts that facilitate the reduction of 4-NP to 4-aminophenol (4-AP) have been documented to reduce its toxicity. Herein, we developed a novel nanocomposite consisting of needle-like copper oxide nanorods immobilized with L-cystine functionalized polyglycidyl methacrylate integrated graphene oxide (Cys-PGMA@GO-CuO) nanocomposite. The formation of this nanocomposite was comprehensively characterized using various analytical techniques. X-ray diffraction revealed a semi-crystalline nature for pure PGMA/GO with a prominent peak at 2θ = 19.25°. The introduction of inherently crystalline CuO nanoparticles in Cys-PGMA@GO-CuO rendered the entire composite completely crystalline. Further, the photocatalytic efficiency of the Cys-PGMA@GO-CuO nanocomposite was evaluated through advanced oxidation processes (AOP) for treating various toxic pollutants in wastewater remediation. The nanocomposite efficiently degraded dyes like methyl orange (99.8%) and methylene blue (99.9%) in just 50 mins and reduced toxic 4-NP to 4-AP within 40 mins. We further investigated the optimal degradation conditions based on [oxidant], [dye], and the presence of scavengers to understand the rate of degradation. Notably, the composite exhibited remarkable recyclability and stability. The performance of Cys-PGMA@GO-CuO was further evaluated using real wastewater samples, achieving a remarkable decolorization of 99.5% in textile dyeing wastewater and 97.1% in methylene blue-contaminated tap water. These results demonstrate the promising potential of this nanocomposite as an economically viable alternative approach for removing various organic pollutants from wastewater. Additionally, its successful application in real water sample analysis suggests its significant potential for practical implementation in water treatment processes.
Keywords: L-cystine; Poly(glycidyl methacrylate); Graphene oxide; Copper oxide nanorods; Organic pollutants; Photocatalyst

Ru Guo, Hang Luo, Di Zhai, Zhida Xiao, Haoran Xie, Yuan Liu, Fan Wang, Xun Jiang, Dou Zhang,
Ultrahigh energy density in dielectric nanocomposites by modulating nanofiller orientation and polymer crystallization behavior,
Advanced Powder Materials,
Volume 3, Issue 5,
2024,
100212,
ISSN 2772-834X,
https://doi.org/10.1016/j.apmate.2024.100212.
(https://www.sciencedirect.com/science/article/pii/S2772834X24000435)
Abstract: High-energy density dielectrics for electrostatic capacitors are in urgent demand for advanced electronics and electrical power systems. Poly(vinylidene fluoride) (PVDF) based nanocomposites have attracted remarkable attention by intrinsic high polarization, flexibility, low density, and outstanding processability. However, it is still challenging to achieve significant improvement in energy density due to the common contradictions between electric polarization and breakdown strength. Here, we proposed a novel facile strategy that simultaneously achieves the construction of in-plane oriented BaTiO3 nanowires and crystallization modulation of PVDF matrix via an in-situ uniaxial stretch process. The polar phase transition and enhanced Young's modulus facilitate the synergetic improvement of electric polarization and voltage endurance capability for PVDF matrix. Additionally, the aligned distribution of nanowires could reduce the contact probability of nanowire tips, thus alleviating electric field concentration and hindering the conductive path. Finally, a record high energy density of 38.3 ​J/cm3 and 40.9 ​J/cm3 are achieved for single layer and optimized sandwich-structured nanocomposite, respectively. This work provides a unique structural design and universal method for dielectric nanocomposites with ultrahigh energy density, which presents a promising prospect of practical application for modern energy storage systems.
Keywords: Dielectrics; Energy storage; Poly(vinylidene fluoride); BaTiO3 nanowire; Crystallization behavior

Payam Arabkhani, Arash Asfaram, Mohamed Ateia,
Easy-to-prepare graphene oxide/sodium montmorillonite polymer nanocomposite with enhanced adsorption performance,
Journal of Water Process Engineering,
Volume 38,
2020,
101651,
ISSN 2214-7144,
https://doi.org/10.1016/j.jwpe.2020.101651.
(https://www.sciencedirect.com/science/article/pii/S2214714420305298)
Abstract: A novel graphene oxide (GO)/sodium montmorillonite (NaMMT) polymer nanocomposite was synthesized using a simple and environmentally friendly solution-mixing-evaporation technique and characterized using X-ray diffraction (XRD), fourier-transform infrared (FTIR) spectroscopy, field emission scanning electron microscope (FESEM), energy-dispersive X-ray (EDX), Brunauer-Emmett-Teller (BET), thermogravimetric analysis (TGA) and derivative thermogravimetric (DTG) analysis. The nanocomposite, as an efficient adsorbent with a surface area of 230 m2 g−1, was subsequently applied for the removal of malachite green (MG) dye from real wastewaters and the effects of MG initial concentration, contact time, solution pH, adsorbent dosage, and the solution temperature were thoroughly studied. The nanocomposite exhibited rapid MG adsorption by reaching to an equilibrium in 20 min and the adsorption process followed the pseudo-second-order kinetic model. Isotherm experiments showed good fitting to the Langmuir model, and the highest adsorption capacity of the GO/NaMMT polymer nanocomposite was 1721 mg g–1 at the temperature of 30 °C (approximately double the capacity of the highest previously reported adsorbent). Thermodynamic investigations disclosed that the process was inherently spontaneous and endothermic. Taken together, the proposed GO/NaMMT polymer nanocomposite, with the excellent properties, such as facile synthesis, cost-effectiveness (over five reusable cycles without any significant loss of its efficiency), effectiveness in real wastewaters, lack of production of secondary pollutions, stable three-dimensional (3D) structure (allow easy handling and separation during application), have high potential to serve as a highly efficient adsorbent for water/wastewaters treatment applications.
Keywords: Adsorption; Malachite green; Polymer nanocomposite; Real samples; Regeneration

Yan Guo, Weichen Zhao, Da Li, Yang Liu, Lixia Pang, Zhongqi Shi, Wenfeng Liu, Jinzhan Su, Guohua Chen, Di Zhou,
Trilayer structured ceramic/polymer nanocomposites with superior breakdown strength and discharged energy density,
Composites Science and Technology,
Volume 248,
2024,
110477,
ISSN 0266-3538,
https://doi.org/10.1016/j.compscitech.2024.110477.
(https://www.sciencedirect.com/science/article/pii/S0266353824000472)
Abstract: The excellent dielectric constant (εr) and breakdown strength (Eb) of dielectric nanocomposites are the necessary conditions for their excellent energy storage properties (ESPs) in microelectronics and power systems. In recent years, inorganic nanofillers and multilayer structure design have provided an efficient way to improve the ESPs of dielectric composites. Herein, we selected 0.8Bi0.5(Na0.82K0.18)0.5TiO3-0.2Sr(Sc0.5Nb0.5)O3 cecamic nanoparticles (BNKT-SSN NPs) with high εr and low loss as nanofillers, and prepare novel trilayer structured BNKT-SSN/P(VDF-HFP) nanocomposites to improve the εr and Eb. The investigated phenomena demonstrate that due to the contribution of BNKT-SSN NPs incorporation and interfacial polarization between neighboring layers, the εr and Eb of the trilayer structured BNKT-SSN/P(VDF-HFP) nanocomposites are enhanced while the dielectric loss (tanδ) and leakage current density are suppressed. It is worth noting that the Eb is measured up to 650 MV m−1 when the intermediate layer fillers BNKT-SSN NPs of the trilayer structured nanocomposite is 0.75 vol%, and the discharged energy density (Ud) and energy efficiency (η) are 25.79 J cm−3 and 70.07 %, respectively. In this work, it's demonstrates that the incorporation of inorganic ceramic fillers and the trilayer structured design provide a feasible approach of improving the ESPs of dielectric nanocomposites.
Keywords: Trilayer structured nanocomposite; BNKT-SSN NPs; Breakdown strength; Energy storage

Rohit Goyat, Joginder Singh, Ahmad Umar, Yajvinder Saharan, Ahmed A. Ibrahim, Sheikh Akbar, Sotirios Baskoutas,
Synthesis and characterization of nanocomposite based polymeric membrane (PES/PVP/GO-TiO2) and performance evaluation for the removal of various antibiotics (amoxicillin, azithromycin & ciprofloxacin) from aqueous solution,
Chemosphere,
Volume 353,
2024,
141542,
ISSN 0045-6535,
https://doi.org/10.1016/j.chemosphere.2024.141542.
(https://www.sciencedirect.com/science/article/pii/S0045653524004351)
Abstract: The escalating global concern regarding antibiotic pollution necessitates the development of advanced water treatment strategies. This study presents an innovative approach through the fabrication and evaluation of a Polyethersulfone (PES) membrane adorned with GO-TiO2 nanocomposites. The objective is to enhance the removal efficiency of various antibiotics, addressing the challenge of emerging organic compounds (EOCs) in water systems. The nanocomposite membranes, synthesized via the phase inversion method, incorporate hydrophilic agents, specifically GO-TiO2 nanocomposites and Polyvinylpyrrolidone (PVP). The resultant membranes underwent comprehensive characterization employing AFM, EDS, tensile strength testing, water contact angle measurements, and FESEM to elucidate their properties. Analysis revealed a substantial improvement in the hydrophilicity of the modified membranes attributed to the presence of hydroxyl groups within the GO-TiO2 structure. AFM images demonstrated an augmentation in surface roughness with increasing nanocomposite content. FESEM images unveiled structural modifications, leading to enhanced porosity and augmented water flux. The pure water flux elevated from 0.980 L/m2.h−1 for unmodified membranes to approximately 6.85 L/m2.h−1 for membranes modified with 2 wt% nanocomposites. Membrane performance analysis indicated a direct correlation between nanocomposite content and antibiotic removal efficiency, ranging from 66.52% to 89.81% with 4 wt% nanocomposite content. Furthermore, the nanocomposite-modified membrane exhibited heightened resistance to fouling. The efficacy of the membrane extended to displaying potent antibacterial properties against microbial strains, including S. aureus, E. coli, and Candida. This study underscores the immense potential of GO-TiO2 decorated PES membranes as a sustainable and efficient solution for mitigating antibiotic contamination in water systems. The utilization of nanocomposite membranes emerges as a promising technique to combat the presence of EOC pollutants, particularly antibiotics, in water bodies, thus addressing a critical environmental concern.
Keywords: Antibiotics; Nanocomposite membrane; Water treatment; GO-TiO2; Emerging organic compounds; Antibacterial properties

Nipom Sekhar Das, Nipu Kumar Das, Avijit Chowdhury, Asim Roy,
Electrical studies of thermally annealed reduced graphene oxide-polymer nanocomposites,
Materials Today: Proceedings,
Volume 74, Part 2,
2023,
Pages 329-333,
ISSN 2214-7853,
https://doi.org/10.1016/j.matpr.2022.08.261.
(https://www.sciencedirect.com/science/article/pii/S2214785322054220)
Abstract: Resistive memory devices based on organic materials embedded with polymers have attracted growing attention in modern electronic and optoelectronic devices. Herein, a simple and cost effective methods are employed for the successful synthesis of graphene oxide (GO) and reduced graphene oxide (rGO) and exploited for non-volatile resistive memory application. Resistive switching characteristics of rGO-PVDF polymer nanocomposites (PNCs) sandwiched between top electrode copper (Cu) and bottom electrode (ITO/PET), is investigated here and the fabricated device Cu/rGO-PVDF/ITO shows excellent bipolar resistive switching behavior. The device shows VSET ∼ -5.61 V and VRESET ∼ 5.99 V, with ION/IOFF ∼ 102. Different optical, structural, and morphological investigations are also reported here to analyze the material behaviour.
Keywords: Non-volatile memory; Polymer nanocomposites; Bipolar

Adriana Peleš Tadić, Vladimir A. Blagojević, Dušica Stojanović, Sanja B. Ostojić, Nikola Tasić, Darko Kosanović, Petar Uskoković, Vladimir B. Pavlović,
Nanomechanical properties of PVDF–ZnO polymer nanocomposite,
Materials Science and Engineering: B,
Volume 287,
2023,
116126,
ISSN 0921-5107,
https://doi.org/10.1016/j.mseb.2022.116126.
(https://www.sciencedirect.com/science/article/pii/S0921510722005141)
Abstract: Poly(vinylidenefluoride)–ZnO (PVDF–ZnO) nanocomposites with mechanically activated ZnO nanoparticle fillers were investigated using thermal and mechanical analysis and AFM and PFM. Differential scanning calorimetry (DSC) investigated the effect of ZnO nanoparticles on the crystallinity of the polymer, under controlled heating and cooling. Atomic force (AFM) microscopy was used to record the surfaces of the samples. Nanocomposite surface roughness shows the presence of the different phases inside of the matrix, where rough samples contain a higher proportion of the β phase. PFM was performed to investigate the piezoresponse of the composites. Nanoidentation showed that the mechanical activation of the filler (ZnO) increases the Young modulus with the activation time. Molecular simulations in periodic systems (PVDF–ZnO spherical nanocluster and nanocylinder composite) were used to investigate the influence of particle size and shape on the Young modulus of different phases of PVDF.
Keywords: PVDF; ZnO; Mechanical activation; PFM; Nanoindentation

Jin Hu, Lu liu, Shufen Zhang, Bingtao Tang,
Enhancing energy density of dielectric polymer nanocomposites at ultralow filler loadings,
Composites Part A: Applied Science and Manufacturing,
Volume 154,
2022,
106792,
ISSN 1359-835X,
https://doi.org/10.1016/j.compositesa.2021.106792.
(https://www.sciencedirect.com/science/article/pii/S1359835X21005029)
Abstract: Dielectric polymer nanocomposites have been extensively studied to achieve high-energy-density capacitors. However, their energy density (Ud) usually improves at the expense of transparence, light weight, and processibility of polymer matrices because of high nanofiller loadings. Herein, polydopamine-modified titanoniobate nanosheets (TNO@PDA_nss) were prepared as fillers. Their high relative permittivity (εr) contributes to increasing εr. Their large aspect ratio facilitates to improve the mechanical properties and distort the electrical treeing paths. Moreover, they are negatively charged and can electrostatically block energetic electrons. Thus, εr and breakdown strength of the polymer nanocomposites simultaneously enhance at ultralow filler loadings, leading to significantly enhanced Ud. The 0.2 wt% TNO@PDA_nss/PVDF/PMMA nanocomposites exhibit a maximum Ud of 11.5 J/cm3, which is 2.1 and 1.5 times that of pristine PVDF and PVDF/PMMA blend, respectively. This work presents a facile strategy that hardly compromises the advantages of polymer matrices to obtain high-Ud polymer nanocomposites at ultralow filler loadings.
Keywords: A. Energy materials; A. Polymer-matrix composites; B. Electrical properties; Titanoniobate nanosheets

Qihuang Deng, Hong Liu, Yangrui Wang, Maolin Bo, Tielin He, Xue Zhang, Yue Li, Jinliang Zhu, Yue Pei, Yefeng Feng,
Dielectric property optimization of polymer nanocomposites using BaTiO3 based high-entropy ceramic filler with Dirac-cone effect,
Physica B: Condensed Matter,
Volume 684,
2024,
415992,
ISSN 0921-4526,
https://doi.org/10.1016/j.physb.2024.415992.
(https://www.sciencedirect.com/science/article/pii/S0921452624003338)
Abstract: BaTiO3 (BTO) based nanoceramics play an important role in electronic devices. Here, we synthesized three BTO-based high-entropy nanoceramics and calculated their band gaps via density functional theory (DFT). Firstly, cubic high-entropy ceramic powders, namely (La0.2Ca0.2Sr0.2Ba0.2Li0.2)TiO3, Ba(Ti0.2Sn0.2Zr0.2Hf0.2Nb0.2)O3 and Ba(Ti0.2Sn0.2Hf0.2Zr0.2Ta0.2)O3, were synthesized. Then, composition and morphology of powders was determined. Ultimately, their band gaps were calculated. We clarified the influence of metal co-doping on band gaps. Dirac-cone band-structure was found in Ba(Ti0.2Sn0.2Zr0.2Hf0.2Nb0.2)O3. Compared with BTO (band gap 1.821 eV), BTO-based high-entropy ceramics can have the reduced band gaps (1.549 eV; 0.001 eV; 0 eV) using various co-doping. By high-entropy strategy, conductive ability of BTO-based ceramic is regulated. Experimental results of polymer/ceramic composite dielectrics and theoretical results of ceramics are consistent. Dirac-cone ceramic filler is promising for preparing polymer-based composites for energy storage. This research enables mass preparation of high-entropy ceramic/polymer dielectric composites.
Keywords: High-entropy; dielectric composites; Dirac cone; Perovskite; DFT calculations

Uwa O. Uyor, Abimbola Patricia I. Popoola, Olawale M. Popoola,
Investigating the nanomechanical properties of polymer-graphene-titanium nitride nanocomposites for high strength application,
Journal of Alloys and Compounds,
Volume 968,
2023,
172011,
ISSN 0925-8388,
https://doi.org/10.1016/j.jallcom.2023.172011.
(https://www.sciencedirect.com/science/article/pii/S0925838823033145)
Abstract: In this work, hybrid graphene nanoplatelets (GN) and titanium nitride (TiN) were used as reinforcements to enhance nanomechanical properties of ultra-high molecular weight polyethylene (PE). The ternary nanocomposites were prepared by solvent mixing and melt-compounding processes. The nanomechanical properties of the developed nanocomposites was determined using nanoindenter. It was observed that PE-GN binary nanocomposites enhanced the nanomechanical properties, however, this was significantly pronounced with PE-GN-TiN ternary nanocomposites. For instance, the hardness and elastic modulus increased from 171 MPa and 2.5 GPa for the pure PE to 282 MPa and 3.2 GPa for PE-2 wt%GN nanocomposite, which are about 65% and 28% increments at applied load of 100 mN respectively. While PE-2 wt%GN-20 wt%TiN ternary nanocomposite revealed hardness and elastic modulus increments of about 196% and 100% compared to the pure PE and 80% and 56% compared to PE-2 wt%GN binary nanocomposite. The enhanced nanomechanical properties is attributed to the uniform distribution and interlocking of the PE molecular chains by the presence of the hybrid GN-TiN nanoparticles in the polymer matrix. The enhanced hardness, elastic modulus and other mechanical properties in this study are essential for advanced engineering applications where high mechanical features are required.
Keywords: Nanomechanical Properties; Titanium Nitride and Graphene Nanosheets; Elastic Modulus and Hardness

M. Faisal, Jahir Ahmed, M.M. Alam, Mabkhoot Alsaiari, Abdullah M. Asiri, Raed H. Althomali, Farid A. Harraz, Mohammed M. Rahman,
Methanol detection with Au-nanoparticles decorated-PPyC-SnO2 nanocomposites using PEDOT:PSS polymer by differential pulse voltammetry,
Microchemical Journal,
Volume 200,
2024,
110295,
ISSN 0026-265X,
https://doi.org/10.1016/j.microc.2024.110295.
(https://www.sciencedirect.com/science/article/pii/S0026265X24004077)
Abstract: In this approach, sensitive development of methanol electrochemical sensor based on Au-nanoparticles decorated polypyrrole carbon with tin dioxide nanocomposites (Au NPs-PPyC-SnO2 NCs) were prepared and deposited onto glassy carbon electrode (GCE) to make sensor probe using PEDOT:PSS polymer as a conducting binder. The newly developed Au NPs-PPyC-SnO2 NCs were prepared through wet chemical and photo-reduction techniques in lab-made experimental scales, resulting in a morphology that promotes electrochemical reactions for detecting unsafe methanol under ambient conditions using three-electrode systems by differential pulse voltammetry (DPV). The sensor exhibited higher sensitivity (4.2373 µAµM-1cm−2), lower limit of detection (LOD; 2.39 ± 0.12 µM), and a wide linear detection range (LDR; 30.0 to 300.0 µM), which measured from the slope of the calibration curve from concentration variation analyses by considering the active surface area of the coated GCE. To validate its practical application, the fabricated Au NPs-PPyC-SnO2 NCs/GCE sensor electrode was tested for several real samples. It was found a satisfactory performance in the detection of methanol that was observed by using the electrochemical DPV technique with the recovery approach for the fabricated Au NPs-PPyC-SnO2 NCs/GCE sensor probe. It has introduced a new route for the sensitive detection of target methanol with gold-decorated nanocomposite materials in the protection of environmental and ecological fields using an electrochemical approach on a large scale.
Keywords: Au NPs-PPyC-SnO2 nanocomposites; Methanol detection; Differential pulse voltammetry; Environmental safety

Haoxiang Li, Ruibin Ma, Wenfeng Zhang, Shikai Hu, Xiuying Zhao, Liqun Zhang, Yangyang Gao,
Stress overshoot behavior in polymer nanocomposites filled with spherical nanoparticles under steady shear flow via molecular dynamics simulation,
Materials Today Communications,
Volume 35,
2023,
105573,
ISSN 2352-4928,
https://doi.org/10.1016/j.mtcomm.2023.105573.
(https://www.sciencedirect.com/science/article/pii/S2352492823002635)
Abstract: Stress overshoot is one important nonlinear rheological phenomenon under the start-up shear for polymer nanocomposites (PNCs). However, the origin mechanism of this nonlinear behavior is still unclear, which is closely dependent on the variation of microstructure response to the shear strain. In this work, the nonequilibrium molecular dynamics (NEMD) simulation is employed to investigate the transient behavior of structure and stress response to the shear strain in PNCs. First, the stress overshoot behavior is observed, which is consistent with the experimental result. By performing the stress decomposition, the stress overshoot behavior occurs in both polymer matrix and nanoparticles (NPs). Meanwhile, by calculating the overshoot amount and the linear correlation between the shear stress and the chain orientation, the extent of the stress overshoot nearly keeps unchanged with increasing the NPs loading while it rises with improving the shear rate or polymer-NP interaction. In addition, the contribution of NPs to the overshoot amount gradually rises with increasing the NPs loading, shear rate or polymer-NP interaction. Notably, several characterized topological structures (such as the chain orientation, chain stretching, and polymer-NP networks) all exhibit an overshoot behavior, which can be correlated with the stress behavior qualitatively. These results clearly indicate that the dominant structural mechanism resulting in the stress overshoot is the chain orientation. In summary, this work provides a fundamental understanding on the stress overshoot behavior of PNCs on the molecular level.
Keywords: Stress overshoot; Polymer nanocomposites; Nanoparticles; Shear flow; Molecular dynamics simulation

Mahtab Hamrahjoo, Saeed Hadad, Elham Dehghani, Mehdi Salami-Kalajahi, Hossein Roghani-Mamaqani,
Preparation of matrix-grafted graphene/poly(poly(ethylene glycol) methyl ether methacrylate) nanocomposite gel polymer electrolytes by reversible addition-fragmentation chain transfer polymerization for lithium ion batteries,
European Polymer Journal,
Volume 176,
2022,
111419,
ISSN 0014-3057,
https://doi.org/10.1016/j.eurpolymj.2022.111419.
(https://www.sciencedirect.com/science/article/pii/S0014305722004232)
Abstract: A structural design and appropriate morphology of polymer-functionalized graphene oxide are occupied to optimize nanocomposite polymer electrolytes. The nanocomposite gel polymer electrolytes (GPEs) based on poly(poly (ethylene glycol) methyl ether methacrylate and RAFT agent-functionalized graphene oxide [P(PEGMA/GO-S-(thiobenzoyl)thioglycolic acid (STTA))] have been successfully prepared by in-situ polymerization method in different ratio of GO-STTA and crosslinking by poly(ethylene glycol) diallyl (PEGDA). The P(PEGMA/GO-STTA) GPE with 0.5 wt% of GO-STTA exhibited a high ionic conductivity of 5.5 mS cm−1 at room temperature, a superior lithium transfer number (t+) value of 0.61, and electrochemical window up 4.7 V. The GPE based P(PEGMA/GO-STTA0.5%) indicated 92% coulombic efficiency, the charge capacity value of 191.7 mAh g−1, and capacity retention was about 92% after 100 cycles at 0.1C. P(PEGMA/GO-STTA) GPEs showed great potential for lithium ion battery with high safety and long cycle life.
Keywords: Lithium ion battery; Graphene; Nanocomposite gel polymer electrolytes; Reversible addition-fragmentation chain transfer polymerization

Huyen Vu, Jeremiah W. Woodcock, Ajay Krishnamurthy, Jan Obrzut, Jeffrey W. Gilman, E. Bryan Coughlin,
Bouligand nanocomposites: Self-assembly of cellulose nanocrystals with a thermo-responsive polymer,
Polymer,
Volume 281,
2023,
126117,
ISSN 0032-3861,
https://doi.org/10.1016/j.polymer.2023.126117.
(https://www.sciencedirect.com/science/article/pii/S0032386123004470)
Abstract: Cellulose nanocrystals (CNCs) naturally self-assemble into helical structures that effectively deflect crack propagation and exhibit structural coloration based on the pitch. To further tune the structural coloration via environmental conditions, a thermoresponsive polymer poly(diethylene glycol methyl methacrylate) (PMEO2MA) was incorporated into CNC composites. Nanocomposite films of PMEO2MA-CNC with 0–30 mass % PMEO2MA loadings were prepared via controlled evaporation-induced self-assembly. As the polymer infiltrates CNCs' helical structure, the resulting films’ reflectance wavelength transitions from blue to red. PMEO2MA-CNC nanocomposites exhibited reversible temperature responses in the solid-state between 26 °C and 29 °C under variable humidity conditions, demonstrating the tunability of the self-assembled films. Fluorescence lifetime imaging microscopy (FLIM) provided insights to polymer dynamics in response to temperature.
Keywords: Cellulose nanocrystals; Bouligand; Composites; Thermo-responsive polymer; Photonics; Self-assembly

Ajay Kumar, Sudip Naskar, Dipankar Mandal,
Single material with multiple interfaces: A key one dimensional barium titanate filler for enhancing energy density in polymer nanocomposite,
Surfaces and Interfaces,
Volume 38,
2023,
102863,
ISSN 2468-0230,
https://doi.org/10.1016/j.surfin.2023.102863.
(https://www.sciencedirect.com/science/article/pii/S246802302300233X)
Abstract: The increasing demand of energy and its storage devices in consumer electronics requires high energy density capacitors. In this context, we proposed a filler of single material with multiple interfaces to enhance the energy density in polymer nanocomposite film. The core-shell polydopamine (PDA) coated BaTiO3 (BT) incorporated in 1D BT architecture filler was prepared by the electrospinning process. In order to investigate the effect of the interfaces, the poly(vinylidene-chlorotrifluoroethylene) (P(VDF-CTFE)) nanocomposite films of a fixed filler (BT, PDA coated BT and 1D core-shell BT) concentration were prepared. The introduction of a ferroelectric filler induces an electroactive phase in P(VDF-CTFE), leading to dielectric constant enhancement by 135% in nanocomposite film. This enhancement in dielectric constant is due to the increased polarizability of nanocomposite film, which was verified by the finite element analysis of electric field distribution. The ferroelectric (polarization vs electric field) loop measurement indicates that the multi-interfaced ferroelectric filler based nanocomposite film exhibits increased maximum polarization of 14.3 μC/cm2, breakdown strength of 5000 kV/cm and improved energy density of 9.9 J/cm3. It implying that an enormous increment (371%) of energy storage as compared to commercial biaxially orientated polypropylene (2.1 J/cm3).
Keywords: 1D Architecture; Barium titanate; Multiple interfaces; Nanocomposite; Energy density

Eleni Bletsa, Padryk Merkl, Thomas Thersleff, Staffan Normark, Birgitta Henriques-Normark, Georgios A. Sotiriou,
Highly durable photocatalytic titanium suboxide–polymer nanocomposite films with visible light-triggered antibiofilm activity,
Chemical Engineering Journal,
Volume 454, Part 1,
2023,
139971,
ISSN 1385-8947,
https://doi.org/10.1016/j.cej.2022.139971.
(https://www.sciencedirect.com/science/article/pii/S1385894722054511)
