Repository: goke-ai/QuickPaper

File: polymer/ScienceDirect_citations_1721632326108.txt (part 1 of 5)
Jakub Sevcik, Pavel Urbanek, David Skoda, Thaiskang Jamatia, Vojtech Nadazdy, Michal Urbanek, Jan Antos, Lukas Munster, Ivo Kuritka,
Energy resolved-electrochemical impedance spectroscopy investigation of the role of Al-doped ZnO nanoparticles in electronic structure modification of polymer nanocomposite LEDs,
Materials & Design,
Volume 205,
2021,
109738,
ISSN 0264-1275,
https://doi.org/10.1016/j.matdes.2021.109738.
(https://www.sciencedirect.com/science/article/pii/S0264127521002914)
Abstract: The work is focused on power efficiency and luminance of polymer light-emitting diodes (PLED) based on polymer matrix and nanoparticulate filler. As polymer matrices poly[2-methoxy-5-(2-ethylhexyloxy)-1,4-phenylenevinylene] (MEH-PPV) and poly[(9,9-di-n-octylfluorenyl-2,7-diyl)-alt-(benzo[2,1,3]thiadiazol-4,8-diyl)] (F8BT) were used. Nanofillers, aluminium-doped ZnO nanoparticles, were prepared by microwave-assisted polyol method and characterized by XRD, SEM, and TEM. Obtained nanoparticle colloids were mixed with dissolved polymer. Then, nanocomposite active layers of prepared PLEDs were spin-cast in one processing step. Specific optoelectronic and electric properties of nanocomposite materials and performance of PLED devices were investigated using UV–Vis absorption, photoluminescence, energy-resolved electrochemical impedance spectroscopy (ER-EIS), and I-V and luminance measurements. The addition of Al-doped ZnO nanoparticles improved power efficiency of diodes exhibiting an order of magnitude enhancement in electroluminescence intensity, luminance (from 1900 to 20700 cd/m2 for MEH-PPV and from 4600 to 38000 cd/m2 for F8BT) and had pronounced effect on opening bias voltage of final devices. In addition, two effects of nanoparticulate doping were revealed. The first, specific one, related with electronic structure of used nanoparticles. The second, non-specific, which indirectly contributes to structural ordering of the polymer matrix. Observed phenomena are related to electronic band structure affected by the addition of nanoparticles as revealed by ER-EIS.
Keywords: Doped nanoparticles; Thin composite film; PLED

Brody A Frost, Hayden Carlton, Ricardo Martinez, Erica Lovett, David Huitink, E Johan Foster,
Controlled shape memory effects of magnetic polymer nanocomposites by induction heating,
Green Materials,
Volume 9, Issue 4,
2020,
Pages 167-181,
ISSN 2049-1239,
https://doi.org/10.1680/jgrma.20.00079.
(https://www.sciencedirect.com/science/article/pii/S2049123920000140)
Abstract: Interest in stimuli-responsive materials has increased rapidly, leading to a multitude of innovative applications in biomedical design. This study seeks to induce controlled shape memory effects through induction heating of magnetic polymer nanocomposites while retaining thermal consistency within attached hydrogel composites for various biomedical applications. Three commonly used polymer matrices were embedded with varying concentrations of magnetite nanoparticles to determine minimum and maximum loading effects on induction heating response and optimal shape memory effects. Thermal and morphological characterizations were performed to determine transition temperatures, followed by induction heating tests by way of an induction coil at different magnetic field strengths to determine heating rates, activation times and activation rates of shape memory effects for each polymer nanocomposite composition. Simultaneously, mechanically tunable sodium alginate and cellulose nanocrystal hydrogel composites were fabricated and characterized to determine hydrational, mechanical and thermal buffering properties. Induction heating tests revealed that all substrates exhibited a heating response; however, shape memory effects were observed only in poly(vinyl acetate) and Nylon 11. Moreover, all hydrogels displayed promising thermal dissipation, <1C per 20s of heating, preventing any potential thermal shock to biological components. These unique properties will allow for successful employment of these multi-composite scaffolds in a multitude of biological applications.
Keywords: biointerface; magnetic materials; smart materials

Aqib Riaz, Lingyu Liu, Zelong Xu, Qingtan Liu, Mohammad Younas, Jianxin Li, Chen Luo, Xiaohua Ma,
Nanocomposite membranes comprising covalent organic framework and polymer of intrinsic microporosity for efficient CO2 separation,
Separation and Purification Technology,
Volume 343,
2024,
127175,
ISSN 1383-5866,
https://doi.org/10.1016/j.seppur.2024.127175.
(https://www.sciencedirect.com/science/article/pii/S1383586624009146)
Abstract: The fabrication of new mixed-matrix membranes (MMMs) with superior gas permeability and selectivity are highly sought for industrial development of membrane separation technology for CO2 capture. This study reports improvement in CO2 permeability and selectivity by employing porous covalent organic framework (COF-TpPa-1). Herein, we report a novel PIM-1 doped with COF-TpPa-1 in various concentrations ranging from 0 to 10 wt% to prepare COF-TpPa-1/PIM-1 MMMs. Good compatibility between COF-TpPa-1 particles and PIM-1 matrix rendered an ideal interfacial morphology. The MMMs composed of 7 wt% COF-TpPa-1 exhibit a CO2 permeability of 6336 Barrer with an enhancement of 104 % compared to pristine sample and CO2/N2 ideal selectivity 20.1 among five tested compositions. The CO2 permeability of COF-TpPa-1 7 wt% doped membrane was 88 % more than pristine PIM-1 after 30 days aging, while CO2/N2 selectivity was well maintained, coupled with excellent anti-plasticization and mixed-gas separation properties. The overall gas separation performance of MMMs exceeds the Robeson Upper bound (2008) for CO2/N2 and O2/N2. The measured experimental permeability exhibited excellent agreement with the Singh thermal conductivity model at low loading (<5 wt%). This work provides a potential approach to fabricate PIM-1-based high performance MMMs with COF fillers for efficient CO2 separation.
Keywords: Gas separation; PIM-1 membrane; Covalent organic framework; Mixed matrix membrane; CO2 separation

Saima Noreen, Marrium Tahira, Madiha Ghamkhar, Iram Hafiz, Haq Nawaz Bhatti, Raziya Nadeem, Mian Anjum Murtaza, Muhammad Yaseen, Aftab Ahmad Sheikh, Zubera Naseem, Fazila Younas,
Treatment of textile wastewater containing acid dye using novel polymeric graphene oxide nanocomposites (GO/PAN,GO/PPy, GO/PSty),
Journal of Materials Research and Technology,
Volume 14,
2021,
Pages 25-35,
ISSN 2238-7854,
https://doi.org/10.1016/j.jmrt.2021.06.007.
(https://www.sciencedirect.com/science/article/pii/S2238785421005627)
Abstract: Water pollution by synthetic dyes and other organic contaminants is a serious issue of the present days for both mankind and scientists. From the past few years, much attention has been given to the graphene oxide nanocomposites due to their greater ability to adsorb and degrade the industrial pollutants and greater suitability to the environment. In the present research, polymeric graphene oxide (GO) nanocomposites such as GO/polyaniline (PAN), GO/polypyrrole (PPy) and GO/polystyrene (PS) were utilized as promising adsorbents for removal of actacid orange RL (AO-RL) dye. Characterization of synthesized nanocomposites was done by Fourier transform infrared spectroscopy and scanning electron microscopy techniques. Higher adsorption rates were achieved at pH values 2, 6 and 3 for all three nanocomposite GO/PAN, GO/PPy, and GO/PSty. Maximum removal 39.54, 44.76 and 21.43 mg/g were achieved, respectively when optimum adsorbent dose of 0.01 g was used at 35 °C. The maximum adsorption of 39.65, 43.99, and 21.10 mg/g for all three nanocomposites were obtained at the equilibrium contact time of 60 min. For GO/PAN and GO/PPy the maximum adsorption rates were attained when 150 mg/L of initial dye concentration was used and for GO/PSty nanocomposite the maximum removal 54.34 mg/g was obtained when 100 mg/L of initial dye concentration was used. Obtained results showed that removal of AO-RL dye was best fit by the pseudo 2nd order kinetic model and Langmuir adsorption isotherm with R2 values 0.99, 0.997, and 0.986, respectively. Negative values of enthalpy variation: −40.95,-62.95 and −55.52 kJ/mol, respectively, show the spontaneity and exothermic nature of the reaction. So, results indicated that the synthesized polymeric GO nanocomposites have a good perspective for the treatment of wastewater.
Keywords: Adsorption; Graphene oxide; Polyaniline; Polypyrrole; Polystyrene; Wastewater

Shan Liu, Pratik S. Kasbe, Muxuan Yang, Naifu Shen, Linrui Duan, Yimin Mao, Weinan Xu,
Intimately bonded 2D materials and responsive polymer brushes for adaptive nanocomposites,
Polymer,
Volume 210,
2020,
123033,
ISSN 0032-3861,
https://doi.org/10.1016/j.polymer.2020.123033.
(https://www.sciencedirect.com/science/article/pii/S0032386120308582)
Abstract: To develop next-generation adaptive and functional nanocomposites, it is important to utilize new types of functional nanomaterials such as 2D layered materials (2DLMs), as well as functional polymers such as those with stimuli-responsive properties. However, it is still challenging to integrate 2DLMs and responsive polymers in a precise and well-controlled way without any segregation or phase separation. Here, we developed a new method to attach temperature responsive polymers to the surface of 2DLMs through an ultrathin intermediate polydopamine layer. This new surface functionalization strategy enables all the individual 2DLM nanosheets to be uniformly grafted with the responsive polymer brushes, so that nanocomposites with well-ordered internal structure can be fabricated through a simple one-step assembly. Small angle neutron scattering (SANS) was used as the major tool to investigate the molecular structure, as well as intermolecular assembly of the hybrid nanosheets at different conditions. The hybrid ultrathin nanosheets show distinct temperature responsive behaviors, which is also dependent on the thickness and chemistry of the 2DLMs. The nanocomposite membranes based on one-step assembly of the hybrid nanosheets show tunable mechanical properties and well-defined internal structure.
Keywords: 2D materials; Polymer brush; Stimuli-responsive; Nanocomposites; SANS

Shifan Yu, Jianqiang Zhang, Xu Zhu, Yingying Yin, Jinwei Xue, Fujun Xia, Yan Li, Qingzhong Xue,
Plate-barrier architecture of rGO-TiO2 derived from MXene for constructing well-aligned polymer nanocomposites with excellent dielectric performance,
Composites Science and Technology,
Volume 218,
2022,
109191,
ISSN 0266-3538,
https://doi.org/10.1016/j.compscitech.2021.109191.
(https://www.sciencedirect.com/science/article/pii/S0266353821005479)
Abstract: Dielectric polymers are playing increasingly important roles in advanced electronics and electric power systems, because of their high dielectric strength, stability, and lightweight. However, the relatively low intrinsic dielectric constant of dielectric polymers hinders their further applications. Herein, dielectric polymer composites were fabricated by blending with plate-barrier architecture fillers, which are comprised of reduced graphene oxide (rGO) and intercalated titanium dioxide (TiO2) cubes. TiO2 cubes are homogeneously and controllably integrated onto rGO nanosheets utilizing 2D transition metal carbides (MXene) by means of shape match. TiO2 cubes could serve as joints to anchor rGO nanosheets for more effective polarization, and as barriers to impede the conductive contact of rGO nanosheets. In the nanocomposites, rGO nanosheets possess high alignment and overlap area resorting to the anchoring effect of TiO2, which increases the micro-capacitors in series that greatly enhance the dielectric constant. Therefore, it is investigated that the nanocomposites exhibit a high dielectric constant (211) and ultralow dielectric loss (0.104). Moreover, the enhancement mechanism of the micro-capacitors was also revealed by the finite element simulation. This contribution provides a novel strategy to fabricate well-aligned nanocomposites that are promising in electronics flexible materials.
Keywords: Polymer-matrix composites (PMCs); Graphene; Electrical properties; Finite element analysis

Jaehyeok Doh, Sang-In Park, Qing Yang, Nagarajan Raghavan,
Uncertainty quantification of percolating electrical conductance for wavy carbon nanotube-filled polymer nanocomposites using Bayesian inference,
Carbon,
Volume 172,
2021,
Pages 308-323,
ISSN 0008-6223,
https://doi.org/10.1016/j.carbon.2020.09.092.
(https://www.sciencedirect.com/science/article/pii/S000862232030960X)
Abstract: This research focuses on the uncertainty quantification of electrical percolation behavior in wavy carbon nanotube (CNT)-filled polymer nanocomposites with a three-dimensional representative volume element accounting for both tunneling resistance (quantum carrier tunneling) and stochasticity in CNT waviness. The developed percolation model is validated with existing experimental data, and model parameters for electrical conductance converge to the optimal value with Markov Chain Monte Carlo (MCMC) based on Bayesian inference. The predicted 95% confidence interval of electrical conductance indicates a different trend between two-and three-parameters of the electrical conductance model. The main trend of correlation between the percolation threshold (φc) and a parameter of the phase transition (critical exponent, t) indicates a statistically linear relationship via evaluation of the Pearson correlation coefficient. Moreover, the correlation between intrinsic conductance of CNTs (σo) and t also strongly affect the magnitude and slope of electrical conductance in uncertainty quantification. This work can contribute to a robust and reliable design of the PNC considering the physical uncertainty satisfying the target electrical performance through controlling φc, σo, and t.
Keywords: Polymer nanocomposites (PNC); Carbon nanotube (CNT) waviness; Electrical percolation behavior; Pearson correlation coefficient; Uncertainty quantification (UQ); Bayesian inference

A.D. Drozdov, J.deC. Christiansen,
Micromechanical modeling of barrier properties of polymer nanocomposites,
Composites Science and Technology,
Volume 189,
2020,
108002,
ISSN 0266-3538,
https://doi.org/10.1016/j.compscitech.2020.108002.
(https://www.sciencedirect.com/science/article/pii/S026635381932528X)
Abstract: Observations in barrier tests on polymer composites with flake-like nanoparticles demonstrate one-step and two-step experimental dependencies of penetrant diffusivity on volume fraction of filler. Conventional models describe the one-step monotonic reduction in the effective diffusivity, but fail to predict the two-step decay. A model is developed for the effective diffusivity of polymer nanocomposites that takes into account clustering of nanoparticles induced by an increase in their content. An advantage of the model is that it (i) predicts both one-step and two-step experimental diagrams in an unified manner, and (ii) involves only two adjustable parameters with transparent physical meaning. The model is applied to the analysis of barrier properties of composites loaded with layered silicate clays, graphene, graphene oxide and reduced graphene oxide, boron nitride and molybdenum disulfide. Good agreement is shown between the experimental data and results of simulation. The influence of polymer matrices, types and chemical modifications of nanoparticles and preparation conditions on aggregation of filler is studied numerically.
Keywords: Polymer nanocomposite; Effective diffusivity; Filler clustering; Modeling

Wei-Li Song, L. Monica Veca, Chang Yi Kong, Sayata Ghose, John W. Connell, Ping Wang, Li Cao, Yi Lin, Mohammed J. Meziani, Haijun Qian, Gregory E. LeCroy, Ya-Ping Sun,
Polymeric nanocomposites with graphene sheets – Materials and device for superior thermal transport properties,
Polymer,
Volume 53, Issue 18,
2012,
Pages 3910-3916,
ISSN 0032-3861,
https://doi.org/10.1016/j.polymer.2012.07.008.
(https://www.sciencedirect.com/science/article/pii/S0032386112005757)
Abstract: Polymeric nanocomposites of high thermal conductivities are developed for their significant potential applications in modern electronics, transportation, and space technologies. Among widely studied nanoscale fillers are carbon nanomaterials of superior thermal transport characteristics, whose incorporation into polymeric matrices may result in nanocomposites that exhibit a good combination of processability and thermal conductivity. In this work we prepared specifically exfoliated few-layer graphene nanosheets (GNs), and dispersed them into two different polymeric matrices, the poly(ethylene-vinyl acetate) copolymer (PEVA) and polyimide (PI). The GNs, generally less than 10 nm in thickness according to X-ray and microscopy characterization results, were found to substantially enhance the thermal transport properties in the resulting polymeric nanocomposite films. The same enhancement was also found in the devices fabricated from the nanocomposites, specifically tubes from melt-extrusion, suggesting significant application potentials of the polymeric/GN nanocomposite materials. The ability for the GNs to impart electrical conductivity into the nanocomposite films was also determined, with the results correlated in terms of the percolation theory. The relative enhancement effects of the GNs at different loadings in the nanocomposite films on thermal and electrical transports are highlighted and discussed.
Keywords: Thermal transport; Polymeric nanocomposite; Graphene sheets

Yong Li, Zhiyang Huang, Baoxia Liu, Zhen-Zhong Huang, Huilin Yang, Hongliang Tan,
Portable hydrogel test kit integrated dual-emission coordination polymer nanocomposite for on-site detection of organophosphate pesticides,
Biosensors and Bioelectronics,
Volume 220,
2023,
114890,
ISSN 0956-5663,
https://doi.org/10.1016/j.bios.2022.114890.
(https://www.sciencedirect.com/science/article/pii/S0956566322009307)
Abstract: It is of great significance to on-site detection of organophosphate pesticides (OPs) for pollution monitoring and poisoning estimation. Herein, we developed a portable hydrogel test kit for on-site detection of OPs, which is based on the integration of agarose hydrogel with dual-emission coordination polymers (CPs) nanocomposite comprised of Ru(bpy)32+ and zinc (II)-based CPs (ZnCPs) loaded with thioflavin T (ThT). Different from Ru(bpy)32+ with stable fluorescence in acidic environment, ThT@ZnCPs is highly sensitive to H+, which destroys the structure of ZnCPs as a host and quenches ThT@ZnCPs fluorescence. The distinct fluorescence behaviors of Ru(bpy)32+ and ThT@ZnCPs in acidic environment enable the hydrogel test kit to exhibit ratiometric fluorescence responses to acetylcholinesterase (AChE), which hydrolyzes acetylcholine to acetic acid and provides H+. On this basis, combining the inhibition effect of OPs to AChE activity, a ratiometric fluorescence method for OPs detection was established with the hydrogel test kit, and satisfactory results have been achieved in buffered aqueous solutions and apple juice samples. Attractively, by employing smartphone as a signal readout, on-site quantitation of OPs was accomplished with the features of easy to use, portability and low cost, demonstrating a great promising for point-of-care testing in food safety monitoring.
Keywords: Acetylcholinesterase; Hydrogel test kit; Organophosphorus pesticides; On-site detection; Coordination polymers

A. Negi, G. Bhardwaj, J.S. Saini, Kishore Khanna, R.K. Godara,
Analysis of CNT reinforced polymer nanocomposite plate in the presence of discontinuities using XFEM,
Theoretical and Applied Fracture Mechanics,
Volume 103,
2019,
102292,
ISSN 0167-8442,
https://doi.org/10.1016/j.tafmec.2019.102292.
(https://www.sciencedirect.com/science/article/pii/S0167844219300631)
Abstract: In the present study, the effect of holes and inclusions on the stress intensity factor (SIF) in a Carbon NanoTube (CNT) modified polymer nanocomposite (PNC) has been investigated using extended finite element method (XFEM). In order to perform the failure analysis of CNT reinforced nanocomposite two-step procedure is adopted. In the first step, the equivalent properties of the nanocomposites (elastic modulus, fracture energy and fracture toughness) are computed by changing the percentage of weight content of CNTs inside the polymer matrix. Halpin-Tsai equation has been employed to compute the elastic modulus of the material. Whereas, the fracture toughness and fracture energy have been evaluated considering CNT debonding and CNT pull-out as the main toughness criterion. For this purpose, a modified Cottrell-Kelly-Tyson scheme has been chosen in order to account the hollowness of CNTs. In the second step, a thin finite size plate containing an edge crack with multiple holes and inclusions has been taken into consideration. Then, XFEM approach is implemented to perform the failure analysis of cracked nanocomposite plate. The interaction integral approach has been employed to compute the SIF value at the crack tip. The numerical integration has been done using higher order Gaussian quadrature. Few numerical problems have been solved in the presence of discontinuities. It was found that the elastic modulus, fracture toughness and fracture energy improved with increase in weight percent of CNT. The effect of holes was found to be more pronounced than the effect of inclusion on the SIF.
Keywords: Holes; Inclusions; Crack growth; XFEM; Halpin-Tsai; Polymer nanocomposite; CNTs; SIF

T. Bharathidasan, S. Sathiyanaryanan,
Self- replenishing superhydrophobic durable polymeric nanocomposite coatings for heat exchanger channels in thermal management applications,
Progress in Organic Coatings,
Volume 148,
2020,
105828,
ISSN 0300-9440,
https://doi.org/10.1016/j.porgcoat.2020.105828.
(https://www.sciencedirect.com/science/article/pii/S0300944019314134)
Abstract: We developed two-coat polymeric nanocomposite coatings for the protection of steel structures from the thermal and corrosive environment. To protect the steel structures, the coating selectivity is crucial; we have chosen the coating such way, the coated surface has low surface energy polymer which has low surface polarity. The polymer nanocomposite coatings were prepared using polydimethylsiloxane with an optimal amount of zirconia nanoparticle. The incorporation of zirconia nanoparticle has extended the thermal stability and efficient corrosion protection of steel substrates. The formulated coatings exhibited a superhydrophobic characteristic with CA-165° and low contact angle hysteresis (<5°). The present study focuses more on the robust superhydrophobic behaviour, were studied using the effectiveness of underwater stability over 30 days in static immersion and water impingement analysis with a velocity of 7.302 m/s at continuous exposure. PDMS-ZrO2 composite films showed excellent resistance to different pH stress without loss of coating. The chemical composition and microstructure of the coatings were studied using EDX and SEM, respectively. The predictive life of the coating performance has been further evaluated by pool boiling test, Thermal shock test, and Electrochemical Impedance Spectroscopy.
Keywords: Polymeric composite; Contact angle; Underwater stability; Thermal sock test; Droplet condensation

Takao Sada, Kosuke Tsuji, Arnaud Ndayishimiye, Zhongming Fan, Yoshihiro Fujioka, Clive A. Randall,
High permittivity BaTiO3 and BaTiO3-polymer nanocomposites enabled by cold sintering with a new transient chemistry: Ba(OH)2∙8H2O,
Journal of the European Ceramic Society,
Volume 41, Issue 1,
2021,
Pages 409-417,
ISSN 0955-2219,
https://doi.org/10.1016/j.jeurceramsoc.2020.07.070.
(https://www.sciencedirect.com/science/article/pii/S0955221920306270)
Abstract: Cold sintering process (CSP) offers a promising strategy for the fabrication of innovative and advanced high permittivity dielectric nanocomposite materials. Here, we introduce Ba(OH)2∙8H2O hydrated flux as a new transient chemistry that enables the densification of BaTiO3 in a single step at a temperature as low as 150 °C. This remarkably low temperature is near its Curie transition of 125 °C, associated with a displacive phase transition. The cold sintered BaTiO3 shows a relative density of 95 % and a room temperature relative permittivity over 1000. This new hydrated flux permits the fabrication of a unique dense BaTiO3-polymer nanocomposite with a high volume fraction of ceramics ((1-x) BaTiO3 – x PTFE, with x = 0.05). The composite exhibits a relative permittivity of approximately 800, at least an order of magnitude higher than previous reports on polymer composites with BaTiO3 nanoparticle fillers that are typically well below 100. Unique high permittivity dielectric nanocomposites with enhanced resistivities can now be designed using polymers to engineer grain boundaries and CSP as a processing method opening up new possibilities in dielectric materials design.
Keywords: Cold sintering; BaTiO3; Ceramic-polymer composite; Ceramic capacitor

Chang Quan Lai, Kalaimani Markandan, Boyang Luo, Yee Cheong Lam, Wai Chun Chung, Arunraj Chidambaram,
Viscoelastic and high strain rate response of anisotropic graphene-polymer nanocomposites fabricated with stereolithographic 3D printing,
Additive Manufacturing,
Volume 37,
2021,
101721,
ISSN 2214-8604,
https://doi.org/10.1016/j.addma.2020.101721.
(https://www.sciencedirect.com/science/article/pii/S2214860420310939)
Abstract: The viscoelastic and high strain rate response of stereolithographically 3D printed graphene - PMMA nanocomposites was investigated using dynamic mechanical analysis (DMA) and the Split-Hopkinson pressure bar. The obtained experimental data were compared with the quantitative predictions of a simple viscoelastic micromechanical model. Our results confirmed that property anisotropy of the graphene nanocomposites arose from the alignment of graphene platelets along the printing axis within the polymer matrix. If a load is applied along this axis, the nanocomposite will adopt an isostrain (Voigt) geometry, exhibiting large dynamic modulus and strength values. These properties were found to improve with increasing graphene concentrations, up to 0.05 wt%, and post-print bake temperatures, up to 120 °C. Supporting evidence from differential scanning calorimetry and DMA temperature sweep test indicates that this is due to good interfacial bonding between the graphene and polymer, which allowed for efficient load transfer, and that a post-print heat treatment can increase the degree of cure in the polymer. Similar trends were observed for complex lattices fabricated using the same method. Comparing the dynamic mechanical properties of the graphene nanocomposites against that of other lightweight engineering materials, it was found that the nanocomposites exhibited specific strengths that were higher than most Al alloys and comparable to the best literature values reported for graphene – polymer and carbon nanotube – polymer composites. The additively manufactured graphene nanocomposite lattices also showed better energy absorption capabilities than balsa wood, syntactic ceramic foams and Al foams on a per unit weight basis. These results are remarkable considering that the amount of graphene added (≤ 0.10 wt%) was an order of magnitude lower than that usually employed in other studies.
Keywords: Graphene Nanocomposite; 3D printing; Viscoelastic; High strain rate; Aligned Graphene

Prakhar Kumar Kharwar, Rajesh Kumar Verma,
Carbon Nano Tube in polymer nanocomposites,
Materials Today: Proceedings,
Volume 18, Part 7,
2019,
Pages 4067-4073,
ISSN 2214-7853,
https://doi.org/10.1016/j.matpr.2019.07.350.
(https://www.sciencedirect.com/science/article/pii/S2214785319325295)
Abstract: Polymer nanocomposites is novel engineering polymer composites material with nano scale reinforcement. The benefit of nanoscale reinforcement is their high surface-to-volume ratio which is more dominant in properties compared to macro scale reinforcement. Prior studies show that CNT have 1 TPa young’s modulus with some unique electrical and thermomechanical properties. Carbon Nano tube are promising nano fillers due to their unique characteristic in terms of mechanical and functional properties. In this paper, an attempt has been made to identify the research gap in synthesis and properties of Carbon Nano tube along with development of CNT/polymer composites.
Keywords: Carbon nano tube; polymer nanocomposites; MWCNT; SWCNT

Mohammad Reza Bayatloo, Saeed Nojavan,
Rapid and simple magnetic solid-phase extraction of bisphenol A from bottled water, baby bottle, and urine samples using green magnetic hydroxyapatite/β-cyclodextrin polymer nanocomposite,
Microchemical Journal,
Volume 175,
2022,
107180,
ISSN 0026-265X,
https://doi.org/10.1016/j.microc.2022.107180.
(https://www.sciencedirect.com/science/article/pii/S0026265X2200008X)
Abstract: Bisphenol A (BPA) is a synthetic organic compound widely used as a starting material in plastics synthesis. The high toxicity of BPA has promoted the development of effective analytical methods for its separation and detection in complex samples. Herein, a novel magnetic nanocomposite consisting of hydroxyapatite and β-cyclodextrin polymer (MHAP/β-CDP) was designed and synthesized by a novel and convenient method for magnetic solid-phase extraction (MSPE) of BPA. The adsorption mechanisms of the MHAP/β-CDP toward BPA were mainly based on the hydrophilic interactions and formation of host–guest inclusion complex. The prepared magnetic nanocomposite was characterized by the vibrating-sample magnetometer (VSM), Fourier transform infrared spectroscopy (FT-IR), energy-dispersive X-ray spectroscopy (EDS), field emission scanning electron microscopy (FESEM), X-ray diffraction (XRD) analysis, and thermogravimetric analysis (TGA). To obtain the best extraction conditions, the extraction parameters were optimized. Under the optimized conditions, MSPE combined with high-performance liquid chromatography-diode array detector (HPLC-DAD) was applied for the determination of BPA in bottled water, baby bottle, and urine samples. The proposed method provided low limits of detection (0.06 ng mL−1) and quantification (0.18 ng mL−1), good linearity (R2 = 0.996) in the range of 0.50–1000.0 ng mL−1, good repeatability (3.2–4.1%, n = 4) and reproducibility (4.9–5.4%, n = 3 days). Furthermore, satisfactory relative recoveries in the range of 97.0–102.0% were obtained for quantification of BPA in bottled water, baby bottle, and urine samples.
Keywords: Bisphenol A; Hydroxyapatite; Magnetic solid-phase extraction; Nanocomposite; Urine; β-cyclodextrin polymer

V. Uma Varun, B. Rajesh Kumar, Krishna C. Etika,
Hybrid polymer nanocomposites as EMI shielding materials in the X-band,
Materials Today: Proceedings,
Volume 28, Part 2,
2020,
Pages 796-798,
ISSN 2214-7853,
https://doi.org/10.1016/j.matpr.2019.12.300.
(https://www.sciencedirect.com/science/article/pii/S2214785319343305)
Abstract: Electromagnetic interference (EMI) is a phenomenon where one electromagnetic field interacts with another, generating disturbances in both the fields. The electromagnetic interference (EMI) issue is of grave concern due to a rampant increase in wireless devices and increased sensitivity of electronic gadgets. Conductive polymer nanocomposites have been extensively used as an alternative to metals used traditionally for EMI shielding applications. In this paper, the influence of the EMI shielding effectiveness (SE) of the epoxy nanocomposites containing varying quantities of carbon black and magnetite (Fe3O4). The results indicate that addition of magnetic filler (i.e, Fe3O4) increases the shielding effectiveness of the nanocomposites in the X-band. Microstructural characterization of the epoxy nanocomposites using scanning electron microscopy revealed good filler dispersion in the matrix. Mechanical testing on the composites reveals that the Young’s modulus increased with the filler content. This method of increasing the EMI shielding properties of polymer by employing both conductive and magnetic fillers will be useful for other systems as well and will open further avenues for research in this direction.
Keywords: EMI shielding; Polymer nanocomposites; Hybrid materials

M.I.A. Abdel Maksoud, Mohamad Bekhit, A.L. Waly, A.S. Awed,
Optical and dielectric properties of polymer nanocomposite based on PVC matrix and Cu/Cu2O nanorods synthesized by gamma irradiation for energy storage applications,
Physica E: Low-dimensional Systems and Nanostructures,
Volume 148,
2023,
115661,
ISSN 1386-9477,
https://doi.org/10.1016/j.physe.2023.115661.
(https://www.sciencedirect.com/science/article/pii/S1386947723000115)
Abstract: Herein, a rod-like shape of Cu/Cu2O nanoparticles was synthesized using gamma radiation and dispersed with different concentrations in poly (vinyl chloride) PVC matrix. The X-ray diffraction (XRD) evidences the formation of the crystalline phases (Cu/Cu2O). Also, SEM images affirmed that Cu/Cu2O nanoparticles have a rod shape. The optical band gap reduces from 5.36 eV for PVC to 3.49 eV as the content of Cu/Cu2O increases in PVC while the Eu increases. The impedance spectroscopy technique provides impeccable data on AC electric conductivity, dielectric, and electric modulus components. The activation energy of Cu/Cu2O doped PVC films reduces as the frequency increases. In the cole-cole plots, the area of the semicircles expands as the temperature rises, indicating an enhancement in the capacitance, and the influence of grain boundaries on the conduction process is more prominent than the impact of grains. Overall, enhancement in the dielectric and optical characteristics of the PVC/Cu/Cu2O nanocomposite films makes them suitable for energy storage applications.
Keywords: Gamma radiation; PVC; Cu/Cu2O; Electric modulus; Optical properties

Yasser Zare, Kyong Yop Rhee,
Effects of critical interfacial shear modulus between polymer matrix and nanoclay on the effective interphase properties and tensile modulus of nanocomposites,
Construction and Building Materials,
Volume 247,
2020,
118536,
ISSN 0950-0618,
https://doi.org/10.1016/j.conbuildmat.2020.118536.
(https://www.sciencedirect.com/science/article/pii/S0950061820305419)
Abstract: Many researchers have investigated the tensile modulus of polymer nanocomposites considering the interphase aspects, but have not considered the minimum interphase modulus that reinforces the nanocomposites. In this research, the critical interfacial shear modulus between polymer and nanoclay (Sc) in nanocomposites is determined mathematically to highlight its effects on the effective interphase properties. In addition, a model for the tensile modulus of polymer clay nanocomposites is developed by considering the clay size, clay morphology, interphase properties, “Sc” and interfacial shear modulus (Si). The predictions of the developed model are compared with experimental data for several samples. Additionally, the model’s calculations for different ranges of all parameters are validated. Good agreement is observed between the calculations and experimental values, validating the accuracy of the proposed model. A poor “Sc” and a high “Si” along with thin and large clay can positively control the efficiency of the interphase region and the modulus of the nanocomposites. A clay thickness (t) of 1 nm and clay length (l) of 11 μm increased the modulus of the polymer matrix by 120%, but for t > 4 nm, or t > 3 nm and l < 4 μm, there was only a 10% improvement in the nanocomposite modulus.
Keywords: Polymer clay nanocomposites; Tensile modulus; Interphase region; Critical interfacial shear modulus

Jinchun Hu, Zhenguo Zhang, Congcong Zhang, Jiancheng Zhang, Han Zhou, Fansheng Ning, Daijie Wang, Xin Du,
Ginsenoside Rg3 determination using an electro-synthesized molecularly imprinted polymer on MWCNT-Ti3C2Tx nanocomposite modified electrode,
Talanta,
Volume 243,
2022,
123391,
ISSN 0039-9140,
https://doi.org/10.1016/j.talanta.2022.123391.
(https://www.sciencedirect.com/science/article/pii/S0039914022001874)
Abstract: Rare ginsenoside Rg3 is a main active ingredient in ginseng, which is more easily absorbed by human body and plays its role. Determination of Rg3 in edible and medicinal samples is a key factor for quality evaluation and effective monitoring of adulteration. In this study, an electrochemical sensor was developed based on molecularly imprinted polymer (MIP) and nanomaterial amplification. MIP was achieved by electro-polymerization with Rg3 as the template molecule and the functional monomer was o-phenylenediamine. Multi-walled carbon nanotubes (MWCNT) and titanium carbide (Ti3C2Tx) nanocomposites formed an excellent porous structure, which exhibited the advantages of increasing the specific surface area and electrical conductivity. The prepared sensor presented a great linear relation of Rg3 in the range of 10–2000 μg mL−1 with a limit of detection (LOD) of 0.34 μg mL−1. Importantly, the sensor was successfully utilized to detect ginsenoside Rg3 in different real samples.
Keywords: Ginsenoside Rg3; Electro-polymerization; Carbon nanotubes; Titanium carbide; Molecular imprinting sensor

Zili Li, Juan Peng, Zhiqun Lin,
One-dimensional hairy CNT/polymer/Au nanocomposites via ligating with amphiphilic crosslinkable block copolymers,
Giant,
Volume 5,
2021,
100048,
ISSN 2666-5425,
https://doi.org/10.1016/j.giant.2021.100048.
(https://www.sciencedirect.com/science/article/pii/S2666542521000047)
Abstract: The ability to create one-dimensional (1D) nanomaterials with precisely controlled dimensions and compositions enable investigation into the relationship between their 1D structure and intriguing properties. However, it remains challenging to develop a general approach for producing robust 1D nanomaterials of different aspect ratios. Here, we report the crafting of hairy 1D carbon nanotube (CNT)/polymer/Au nanocomposites with tunable length by capitalizing on rationally-designed amphiphilic, crosslinkable triblock copolymers as nanoreactors. Specifically, poly(ethylene glycol)-block-poly(acrylic acid)-block-poly(4-vinylbenzylazide-co-styrene) triblock copolymer (denoted PEG-b-PAA-b-(PVBA-co-PS)) with a well-controlled molecular weight of each block is synthesized and exploited to ligate on CNT via strong π-π stacking and hydrophobic interactions. Subsequent crosslinking of PVBA blocks via UV irradiation, followed by the introduction of Au precursors, leads to the formation of PEG-capped 1D CNT/crosslinked PVBA-co-PS/Au (i.e., core/shell 1/shell 2) nanocomposites. In stark contrast to conventional methods for yielding CNT-based 1D nanomaterials, our amphiphilic crosslinkable block copolymer nanoreactor strategy circumvents the alteration and/or destruction of intrinsic properties of CNT. The thickness of the outer Au shell anchored on CNT is dictated by the length of PAA blocks. Furthermore, the plasmonic property of 1D CNT/crosslinked PVBA-co-PS/Au nanocomposites can be tailored by selective separation via centrifugation. The resulting hydrophilic 1D CNT/crosslinked PVBA-co-PS/Au nanocomposite demonstrates improved catalytic activity over the Au nanoparticle counterpart. This strategy can be readily extended to construct other appealing low-dimensional hybrid nanomaterials of interest for diverse applications including sensors, catalysis, energy conversion and storage, etc.
Keywords: 1D CNT/polymer/Au nanocomposite; Amphiphilic crosslinkable block copolymer; Self-assembly; Plasmonic property; Catalytic performance

Marziyeh Mousazadeh, Atieh Jahangiri-Manesh, Maryam Nikkhah, Sara Abbasian, Ahmad Moshaii, Mohammad Javad Masroor, Parviz Norouzi,
