Repository: goke-ai/QuickPaper

File: polymer/ScienceDirect_citations_1721632339307.txt (part 1 of 5)
Jiachen Ma, Yabin Zhang, Yan Zhang, Luqing Zhang, Shuxiang Zhang, Xuchuan Jiang, Hong Liu,
Constructing nanocomposites with robust covalent connection between nanoparticles and polymer for high discharged energy density and excellent tensile properties,
Journal of Energy Chemistry,
Volume 68,
2022,
Pages 195-205,
ISSN 2095-4956,
https://doi.org/10.1016/j.jechem.2021.11.022.
(https://www.sciencedirect.com/science/article/pii/S2095495621006264)
Abstract: High discharged energy density and excellent flexible properties in dielectric materials are significantly sought to meet the rapid advancements in the electronics industry. In this study, covalent bonds are constructed between poly(vinylidene fluoride-chlorotrifluoroethylene), which contains olefinic bonds, and thiol-modified BaTiO3 at the interface before the nanocomposite films are fabricated. The presence of the covalent bonds is proved to promote the dispersibility of the modified BaTiO3 and enhance the interfacial adhesion between the modified BaTiO3 and the polymer, followed by a remarkably positive effect in suppressing the dielectric loss (tanδ) and increasing the breakdown strength (Eb) of the nanocomposite films. In addition, the cross-linking treatment in the preparation process is found to be favourable for improving the mechanical properties of the nanocomposite films, which benefits the enhancement of Eb. Furthermore, at 400% elongation, the stretched nanocomposite film doped with 5 vol% modified BaTiO3 exhibits an Eb 15.6% greater than that of the unstretched film, and the discharged energy density reaches 11.4 J/cm3 with a high discharge energy efficiency of 84.5%. This study provides a novel strategy for preparing flexible nanocomposites with powerful interfacial adhesion at high filler content to achieve high discharged energy density.
Keywords: Dielectric materials; Energy density; Mechanical properties; Interfacial adhesion; Breakdown strength

M. Cen-Puc, G. Pool, F. Avilés, A. May-Pat, S. Flores, J. Lugo, G. Torres, L. Gus, A.I. Oliva, J.E. Corona,
A dedicated electric oven for characterization of thermoresistive polymer nanocomposites,
Journal of Applied Research and Technology,
Volume 14, Issue 4,
2016,
Pages 268-277,
ISSN 1665-6423,
https://doi.org/10.1016/j.jart.2016.06.004.
(https://www.sciencedirect.com/science/article/pii/S166564231630061X)
Abstract: The construction, characterization and control of an electric oven dedicated to the study of thermoresistive polymer nanocomposites is presented. The oven is designed with a heating plate capable of reaching 300°C with a resolution of 0.3°C and an area of uniform temperature of 3.8cm×2.5cm. The temperature is regulated by means of a discrete proportional–integral–derivative controller. A heat transfer model comprising three coupled non-linear differential equations is proposed to predict the thermal profiles of the oven during heating and cooling, which are experimentally verified. The oven is used for thermoresistive characterization of polymer nanocomposites manufactured from a polysulfone polymer and multiwall carbon nanotubes.
Keywords: Electric oven; Discrete PID controller; Polymer nanocomposite; Thermoresistive

Sohini Chakraborty, Amal Raj M, N.L. Mary,
Biocompatible supercapacitor electrodes using green synthesised ZnO/Polymer nanocomposites for efficient energy storage applications,
Journal of Energy Storage,
Volume 28,
2020,
101275,
ISSN 2352-152X,
https://doi.org/10.1016/j.est.2020.101275.
(https://www.sciencedirect.com/science/article/pii/S2352152X19313921)
Abstract: In the era of rapid decline of renewable sources of energy, novel supercapacitor materials are essential to provide impetus to the growing energy demands arising from the commercialization of technology towards an electric-powered future which aims at both efficient and sustainable use of energy. The inspiration is to develop materials that effect specific applications without causing any damage to the environment. The use of inherently non-conducting but biocompatible polymers that can be functionally modified are thus imperative in this respect. Here, styrene maleic anhydride (SMA) copolymer has been structurally modified with a thiadiazole moiety along with the incorporation of green synthesized ZnO nanoparticles to prepare a polymer nanocomposite. The green synthesized ZnO nanoparticles display a flake-like structure with a size of about 20 nm. UV, FT-IR and XRD analyses validates the incorporation of ZnO in to the polymer matrix to form the polymer nanocomposite. Satisfactory supercapacitor behaviour with a specific capacitance of 268.5 F g−1 at 0.1 A g−1 is estimated for the polymer nanocomposite which is larger than ZnO nanoparticles and the bare polymer. It is demonstrated that the innate conductivity of the SMA copolymer is enhanced upon modification. The materials also exhibit good cycling stability with maximum capacitance retention. The biocompatibility of the nanocomposites has been established from the preliminary cell viability studies performed on 3T6 mouse fibroblast cells. The developed material shows great promise to provide a green alternative to existing supercapacitors.
Keywords: Green synthesis; Structural modification; Specific capacitance; Copolymer; Nanoparticles; Cell viability

Lei Liu, Menghe Zhu, Yongqian Shi, Xiaodong Xu, Zhewen Ma, Bin Yu, Shenyuan Fu, Guobo Huang, Hao Wang, Pingan Song,
Functionalizing MXene towards highly stretchable, ultratough, fatigue- and fire-resistant polymer nanocomposites,
Chemical Engineering Journal,
Volume 424,
2021,
130338,
ISSN 1385-8947,
https://doi.org/10.1016/j.cej.2021.130338.
(https://www.sciencedirect.com/science/article/pii/S1385894721019240)
Abstract: Thermoplastic polyurethane (TPU) features many important industrial applications, but intrinsic flammability extremely impedes its practical applications. Current fire-retardant strategies often lead to improved flame retardancy but reduced mechanical properties (strength, ductility, and toughness). Hence, to date it has been unsuccessful to design advanced TPU materials that are strong, stretchable, tough, fatigue-and fire-resistant to meet increasing performance portfolio requirements. Here, we report a hybridized fire retardant (Zr-MXene) by in situ facilely loading zirconium amino-tris-(methylenephosphonate) (Zr-AMP) onto the titanium carbide (MXene) surface. Our results show that with 1 wt% of Zr-MXene, the resultant TPU nanocomposites demonstrate a record break strain (2060%) and toughness (316 MJ/m3) to date, in addition to increased tensile strength by 43.4% and improved fatigue resistance relative to the TPU matrix, because of favorable interfacial hydrogen-bonding. Moreover, the resultant TPU material exhibit significantly reduced flammability as a result of the combined physical barrier, catalytical carbonization and diluting effects of Zr-MXene. This work provides a promising strategy for the creation of multifunctional MXene and its polymeric nanocomposites, which hold great promise for many industrial applications.
Keywords: MXene; Thermoplastic polyurethane; Mechanical property; Flame retardancy; Smoke suppression

S. Tamayo-Vegas, K. Lafdi,
Experimental and modelling of temperature-dependent mechanical properties of CNT/polymer nanocomposites,
Materials Today: Proceedings,
Volume 57, Part 2,
2022,
Pages 607-614,
ISSN 2214-7853,
https://doi.org/10.1016/j.matpr.2022.01.480.
(https://www.sciencedirect.com/science/article/pii/S2214785322005600)
Abstract: Polymer-matrix composites (PMC) reinforced with nanofillers are in constant demand in various industrial applications. Among nano reinforcements, carbon nanotubes (CNT), show a unique combination of physical properties. Often, PMC/CNT composites perform under harsh operating and environmental conditions ranging from aggressive chemical attacks to high temperatures. Material characterization is critical for correct implementation in multifunctional systems. In this study, we have developed two Representative Volume Elements based on the formation of agglomeration above 2 wt% percentage of CNTs. Using finite element analysis (FEA) we studied the mechanical properties of the nanocomposites as a function of temperature. The viscoelastic properties of different percentages of nanofillers (i.e., 0.5, 1, 2, 4, 5 wt%) were derived. Experimental validation was performed with the samples containing the percentages of nanofillers. The samples were tested using Dynamic Mechanical Analysis (DMA) equipment employing the three-point bending method at a fixed frequency. The data shows that the nanofillers drastically influenced the storage, loss modulus and loss factor with a small addition of carbon nanotubes. The viscoelastic properties are presented from temperatures ranging from 40 ℃ to 120 ℃. Finally, a good agreement between the numerical and experimental approaches was found.
Keywords: Polymer-matrix composites (PMCs); Dynamic mechanical thermal analysis; Micromechanics; Finite element analysis; Thermomechanical modelling; Carbon nanotubes

Yasser Zare, Kyong Yop Rhee,
Expansion of Kolarik model for tensile strength of polymer particulate nanocomposites as a function of matrix, nanoparticles and interphase properties,
Journal of Colloid and Interface Science,
Volume 506,
2017,
Pages 582-588,
ISSN 0021-9797,
https://doi.org/10.1016/j.jcis.2017.07.051.
(https://www.sciencedirect.com/science/article/pii/S0021979717308184)
Abstract: Kolarik proposed a model for tensile strength of polymer particulate composites based on the cubic orthogonal skeleton or three perpendicular plates (3PP) system. In this paper, Kolarik model is expanded for tensile strength of polymer nanocomposites containing spherical nanoparticles assuming the interphase properties. This model expresses the strength as a function of interphase properties. This development is performed using some models such as Pukanszky and Nicolais-Narkis. The expanded model is applied to calculate the thickness and strength of interphase by the experimental results. Furthermore, the strength of polymer nanocomposites is evaluated at different levels of material and interphase properties. The experimental data show good agreement with the predictions of the developed model.
Keywords: Polymer particulate nanocomposites; Tensile strength; Interphase properties; Kolarik model

Sumit Yadav, Poonma Malik, Praveen Malik,
CdTe quantum dot-polymer stabilized blue phase liquid crystal nanocomposite with wide blue phase and improved electro-optical responses,
Optical Materials,
Volume 137,
2023,
113608,
ISSN 0925-3467,
https://doi.org/10.1016/j.optmat.2023.113608.
(https://www.sciencedirect.com/science/article/pii/S0925346723001805)
Abstract: In the present work, a hybrid blue phase liquid crystal material exhibiting more than 40K wide blue phase temperature range has been prepared and investigated its optical, electro-optical and dielectric properties. The hybrid material was prepared by introducing cadmium telluride quantum dots in polymer stabilized blue phase liquid crystals. The blue phase temperature range of hybrid material was also compared with other blue phase liquid crystal systems (polymer stabilized blue phase liquid crystals, quantum dots doped pure blue phase liquid crystals), which indicated that the thermal stability is significantly augmented in hybrid materials. Further, the substantial reduction in operating voltage (12.5%), improvement in transmittance and Kerr constant with three-fold increase in dielectric permittivity in quantum dots doped polymer stabilized blue phase liquid crystals were observed as the other important findings of present work. The examined hybrid materials with wide blue phase temperature range and superior electro-optical properties are expected to be important for various photonic applications.
Keywords: Blue phase; Stabilization; Polymer; Quantum dots; Hybrid material

Md Didarul Islam, Sipan Liu, Darryl A. Boyd, Yaxu Zhong, Masrur Morshed Nahid, Reece Henry, Laine Taussig, Yeongun Ko, Vinh Q. Nguyen, Jason D. Myers, Colin C. Baker, Woohong Kim, Jasbinder S. Sanghera, Evan M. Smith, John S. Derov, Xingchen Ye, Aram Amassian, Harald Ade, Jan Genzer, Jong E. Ryu,
Enhanced mid-wavelength infrared refractive index of organically modified chalcogenide (ORMOCHALC) polymer nanocomposites with thermomechanical stability,
Optical Materials,
Volume 108,
2020,
110197,
ISSN 0925-3467,
https://doi.org/10.1016/j.optmat.2020.110197.
(https://www.sciencedirect.com/science/article/pii/S0925346720305401)
Abstract: Organically modified chalcogenide (ORMOCHALC) polymers have proven to be alternatives to the conventional inorganic materials for mid-wavelength infrared (MWIR, λ = 3–5 μm) optical components. While the refractive index of ORMOCHALC can be reinforced by the content of chalcogenides such as sulfur (S) and selenium (Se), the increased portion of the S or Se deteriorate the thermomechanical stabilities. As a remedy, this study utilizes ZnS nanoparticles to reinforce both optical and thermomechanical properties of the sulfur-based ORMOCHALC polymer, poly(S-random-1,3-diisopropenylbenzene). The refractive index n and extinction coefficient k of the nanocomposites were characterized by Infrared Variable Angle Spectroscopic Ellipsometry (IR-VASE). The results show a significant increment in the refractive index of Δn = 6.58% at the wavelength of 4 μm by adding 20 wt% ZnS (or 7.29 vol%) in the ORMOCHALC polymer. The low extinction coefficient of the nanocomposites (<0.004 at 4 μm) implies excellent applicability for optical device components. Additionally, a detailed thermogravimetric analysis (TGA) exhibits that the addition of ZnS nanoparticle significantly improves the thermomechanical stability, as the glass transition temperature (Tg) increases from 9.6 °C of the as-synthesized polymer to 31.4 °C with 20 wt% ZnS composite. The TGA also shows that material degradation occurs at a higher temperature for the ZnS reinforced polymer composite. This study demonstrates a simple, low-cost method to enhance the refractive index of ORMOCHALC materials with superior infrared transmission and thermomechanical stability that has the great potential for applications in MWIR optoelectronic devices.
Keywords: Organically modified chalcogenide; Sulfur polymer; Refractive index tuning; Infrared optics; Nanocomposite reinforcing; Thermomechanical stability

Haolin Wang, Hyunseong Shin,
Influence of ozone functionalization of carbon nanotubes on the fracture toughness improvement of polymer nanocomposites: A multiscale study,
Composites Part A: Applied Science and Manufacturing,
Volume 160,
2022,
107067,
ISSN 1359-835X,
https://doi.org/10.1016/j.compositesa.2022.107067.
(https://www.sciencedirect.com/science/article/pii/S1359835X22002524)
Abstract: In this study, we developed a multiscale modeling framework for predicting the fracture toughness improvement of ozone functionalized carbon nanotubes (O-CNTs)/epoxy nanocomposites (NCs) due to debonding of O-CNT and plastic void growth. The proposed multiscale modeling framework was developed by combining molecular dynamics (MD), mean field (MF) homogenization and fracture mechanics theory. Based on this multiscale modeling framework, the contribution of O-CNTs to the interphase elastoplastic properties was characterized and the fracture toughness improvement was quantified through the degree of functionalization of O-CNTs at the microscale. The results demonstrated that increasing the functionalization degree of O-CNTs could effectively improve the elasticity properties of the interphase and fracture toughness of O-CNTs/epoxy NCs. We demonstrated that the interfacial fracture energy is more important compared to the elastoplastic properties of the interphase for improving the fracture toughness of O-CNTs/epoxy NCs. The multiscale modeling framework proposed in this study revealed the dependence of fracture toughness improvement on the functionalization degree of O-CNTs at the theoretical level, where a reference guide was provided for the rational design of composite structures in experiments.
Keywords: Polymer-matrix composites (PMCs) A; Fracture toughness B; Interphase B; Multiscale modeling C

Sajad Pirsa, Farrokh Asadzadeh,
Synthesis of Fe3O4/SiO2/Polypyrrole magnetic nanocomposite polymer powder: Investigation of structural properties and ability to purify of edible sea salts,
Advanced Powder Technology,
Volume 32, Issue 4,
2021,
Pages 1233-1246,
ISSN 0921-8831,
https://doi.org/10.1016/j.apt.2021.02.027.
(https://www.sciencedirect.com/science/article/pii/S0921883121000935)
Abstract: In this study, Fe3O4/SiO2/polypyrrole magnetic nanocomposite polymer powder was chemically synthesized. The structure of the prepared composite powders were studied using scanning electron microscopy, FTIR and XRD techniques. The results showed that the prepared composites have a nanometer structure. The FTIR results confirmed the electrostatic interactions between the composite components. XRD also showed the crystal structure of Fe3O4 and its composites. Optimal nanocomposite powder was used to purify the salt of Lake Urmia. Salt samples were treated with powder and the chemical properties of salt were investigated before and after treatment. Qualitative tests performed on salt included COD, BOD, organic compounds, heavy metals, nitrate and nitrite, and color characteristics. Finally, the efficiency of the nanoparticle powder in the lake salt treatment was calculated. The results showed that the composite powder reduced BOD and COD as well as the heavy metal salts of the lake. Also, the organic compounds in the salt decreased and the color factors such as the white index of the salt increased. Under optimal conditions, Fe3O4/SiO2/PPy composite showed the best performance at 37 min of purification time. In general, Fe3O4/SiO2/PPy composite can be easily used to purify sea salts and also reduce environmental pollutants.
Keywords: Nano magnetic powder; Fe3O4; Polypyrrole; Sea salt; Pollutant reduction

S. Ningaraju, Vinayakaprasanna N. Hegde, A.P. Gnana Prakash, H.B. Ravikumar,
Free volume dependence on electrical properties of Poly (styrene co-acrylonitrile)/Nickel oxide polymer nanocomposites,
Chemical Physics Letters,
Volume 698,
2018,
Pages 24-35,
ISSN 0009-2614,
https://doi.org/10.1016/j.cplett.2018.03.002.
(https://www.sciencedirect.com/science/article/pii/S000926141830174X)
Abstract: Polymer nanocomposites of Poly (styrene co-acrylonitrile)/Nickel Oxide (PSAN/NiO) have been prepared. The increased free volume sizes up to 0.4 wt% of NiO loading indicates overall reduction in packing density of polymer network. The decreased o-Ps lifetime (τ3) at higher concentration of NiO indicates improved interfacial interaction between the surface of NiO nanoparticles and side chain of PSAN polymer matrix. The increased AC/DC conductivity at lower wt% of NiO loading demonstrates increased number of electric charge carriers/mobile ions and their mobility. The increased dielectric constant and dielectric loss up to 0.4 wt% of NiO loading suggests the increased dipoles polarization.
Keywords: Polymer-nanocomposites; Microstructures; Interface; Electrical properties

Seulgi Kim, Yunhee Ahn, Sung Ho Song, Dongju Lee,
Tungsten nanoparticle anchoring on boron nitride nanosheet-based polymer nanocomposites for complex radiation shielding,
Composites Science and Technology,
Volume 221,
2022,
109353,
ISSN 0266-3538,
https://doi.org/10.1016/j.compscitech.2022.109353.
(https://www.sciencedirect.com/science/article/pii/S0266353822000951)
Abstract: The synergistic effect cooperation of hybrids composed of 2D materials and metal nanoparticles have been studied extensively due to their exotic properties leading to various technological applications. We prepared tungsten nanoparticles (W NPs) decorated on boron nitride nanosheets (BNNS) hybrids and demonstrated the enhanced properties of their polyethylene (PE) nanocomposites. The uniformly decorated W NPs on the BNNS surface improved the performance by maximizing the specific surface area of the hybrids by suppressing the restacking of BNNS and aggregation of NPs. The W-BNNS/PE nanocomposites showed enhanced mechanical properties (16.4% higher yield strength and 58.1% higher elastic modulus than pure PE) and conductivity (35% higher through-plane conductivity than pure PE) due to the synergistic effects of nanoparticle anchoring and interconnection. The nanocomposites exhibited outstanding radiation shielding ability for neutron ray (4.80 cm2/g) and gamma (γ) ray (0.093 cm2/g) radiation. The results suggest that nanocomposites containing W-BNNS hybrids have good potential for application as complex radiation shielding materials.
Keywords: Boron nitride; Nanosheets; Tungsten; Nanocomposite; Radiation shielding

Gopal K. Kulkarni, Sushilkumar A. Jadhav, Komal T. Patil, Pramod S. Patil, Vijaya R. Puri,
α-MnO2 nanorods-polyaniline (PANI) nanocomposites synthesized by polymer coating and grafting approaches for screening EMI pollution,
Ceramics International,
Volume 47, Issue 11,
2021,
Pages 15044-15051,
ISSN 0272-8842,
https://doi.org/10.1016/j.ceramint.2021.02.061.
(https://www.sciencedirect.com/science/article/pii/S0272884221004090)
Abstract: In this work, α-MnO2 nanorods-polyaniline nanocomposites were synthesized using polymer coating and grafting approaches. The synthesized nanocomposites were characterized by XRD, FESEM, EDAX, TEM, TG-DTA and FT-IR techniques. The Electromagnetic properties of prepared samples were measured using vector network analyzer in the 8–18 GHz (X and Ku-Band) frequency region. The α-MnO2-NH2-PANI nanocomposite synthesized by grafting approach showed better electrical conductivity, excellent dielectric loss with superior microwave absorption ability. In comparison with pure MnO2, the microwave absorption characteristics of α-MnO2-NH2-PANI nanocomposite display considerable improvements, with an effective absorption band at 10.8 GHz and 14.5 GHz under −10 dB and minimum reflection loss (RL) of −30.79 dB at 14.5 GHz. The α-MnO2-NH2-PANI sample also showed considerable shielding effectiveness (SE) i.e. −20.85 dB in the 8–18 GHz frequency region. The observed value of RL and SE surpasses the required value for being utilized at a commercial level. These results are surely helpful to explore the microwave absorption study of different combinations of organic/inorganic nanocomposite materials particularly for shielding and microwave absorption applications.
Keywords: Manganese oxide; Polyaniline; Nanocomposite; Polymer grafting; Microwave absorption; Reflection loss; Shielding

Mei Qun Seah, Woei Jye Lau, Pei Sean Goh, Boon Seng Ooi, Gwo Sung Lai, Ahmad Fauzi Ismail,
Improving properties of thin film nanocomposite membrane via temperature-controlled interfacial polymerization for nanofiltration process,
Desalination,
Volume 545,
2023,
116091,
ISSN 0011-9164,
https://doi.org/10.1016/j.desal.2022.116091.
(https://www.sciencedirect.com/science/article/pii/S001191642200546X)
Abstract: Research on the effect of interfacial polymerization (IP) temperature during polyamide layer synthesis is lacking, especially for thin film nanocomposite (TFN) nanofiltration membrane. Typically, polyamide composite membranes are fabricated at room temperature, ignoring the potential impact of reaction temperature. In this work, we varied the organic solvent temperature to study its impacts on the properties of TFN membrane containing surface-functionalized graphene oxide (GO) for nanofiltration process. A more cross-linked and rougher polyamide layer could be formed at 55 °C due to higher reaction kinetics and more volatile IP reaction. This membrane exhibited excellent Na2SO4 rejection (99 %) with a water-salt permselectivity ratio of 11.0, i.e., >2 folds compared to the commercial membrane (4.88). However, its rougher surface resulted in a higher protein adhesion even with the enhanced antifouling property brought by GO hydrophilicity. In comparison, the TFN membrane developed at 0 °C displayed very thin yet smooth polyamide layer, resulting in a higher water flux and improved antifouling performance. Furthermore, the TFN membrane demonstrated stable filtration performance for 12 h and GO nanosheets were still well accommodated within selective layer after testing. Overall, the improved filtration performance and reduced protein adsorption demonstrated the feasibility of IP temperature variation in TFN membrane fabrication.
Keywords: Thin film nanocomposite; Interfacial polymerization; Temperature; Nanofiltration; Membrane; Polyamide

Gözde Koşarsoy Ağçeli,
A new approach to nanocomposite carbohydrate polymer films: Levan and chia seed mucilage,
International Journal of Biological Macromolecules,
Volume 218,
2022,
Pages 751-759,
ISSN 0141-8130,
https://doi.org/10.1016/j.ijbiomac.2022.07.157.
(https://www.sciencedirect.com/science/article/pii/S0141813022015896)
Abstract: Plastic pollution is increasing day by day and the search for new, environmentally friendly products continues. Herein, for the first time, different degrees of mucilage were obtained from chia seeds and the film-forming behavior of levan biopolymer with these mucilages was investigated. Glycerol and sorbitol were used as plasticizers in the film design. Films prepared with sorbitol were characterized physically, mechanically and morphologically. The antioxidant and antimicrobial effects of the films were examined. The films formed as nanocomposites of levan and chia seed mucilages obtained at different temperatures (25 °C, 55 °C and 80 °C) exhibited structurally and mechanically different properties. It was observed that the films obtained with chia mucilages and levan preserved their antibacterial properties but lost their antifungal properties. In addition, quorum sensing property of the mucilage obtained at 55 °C during the investigation of the antibacterial property was reported for the first time with this study. The levan-based chia seed mucilages films obtained have the potential to be used in industrial and medical fields, and the nature-friendly nature of these films is very important for our green world.
Keywords: Levan; Chia seed musilage; Nanocomposite; Edible film; Antimicrobial; Antioxidant

Sudhir Kumar Mishra, Dharmendra Kumar Shukla, Rabindra Kumar Patel,
Flexural Properties of Functionally Graded Epoxy-Alumina Polymer Nanocomposite,
Materials Today: Proceedings,
Volume 5, Issue 2, Part 2,
2018,
Pages 8431-8435,
ISSN 2214-7853,
https://doi.org/10.1016/j.matpr.2017.11.538.
(https://www.sciencedirect.com/science/article/pii/S2214785317328110)
Abstract: In this work layered functionally graded polymer nanocomposite was prepared by distribution of alumina nanoparticles (diameter in between 27 – 43 nm) in the epoxy matrix through ultrasonication. Variation in weight fraction of alumina nanoparticles is given in the thickness direction to attain the gradation. Layers of 1 mm thickness of neat epoxy, 0.25 wt.%, 0.5 wt.%, 0.75 wt.% and 1 wt.% of epoxy-alumina nanocomposites were sequentially casted in a vertical acrylic moulds to synthesize the graded composite sheet of 5 mm thickness. Tensile properties of nanocomposites for each weight fraction were determined following ASTM standard D 638-03, while the flexural properties were determined for the functionally graded polymer nanocomposite (FGPNC) by conducting three point bending test loaded from neat and 1 wt.% side. Highest increment in the tensile properties was recorded for nanocomposites at 1 wt.% of nanoparticles. An improvement of 5% in tensile strength and 14% in Young's modulus was achieved over that of neat epoxy for nanocomposites with1 wt.% of nanoparticles. In case of FGPNC, flexural strength and flexural modulus improved by 10% and 23% respectively over that of neat epoxy samples when loaded from neat epoxy side. On the other hand, when samples were loaded from 1 wt.% side, flexural strength and modulus of FGPNC showed an improvement of 6% and 17% respectively in comparison to that of layered sample of neat epoxy.
Keywords: Epoxy; Alumina nanoparticles; Polymer nanocomposites; Functionally graded materials; Tensile properties; Flexural properties

Hrushikesh Shinde, Bhagwan F. Jogi,
Some Studies on Preparation and Mechanical Characterization of Poly-aryl-ether-ketone (PAEK)/MWNT Polymer Nanocomposite (PNC),
Procedia Manufacturing,
Volume 20,
2018,
Pages 79-84,
ISSN 2351-9789,
https://doi.org/10.1016/j.promfg.2018.02.011.
(https://www.sciencedirect.com/science/article/pii/S235197891830043X)
Abstract: An advanced material with the desired mechanical properties was planned to prepare for multi-functional purpose. For this work, poly-aryl-ether-ketone (PAEK) was selected as polymeric matrix material. Nano-filler added to improve mechanical properties, various compositions were planned to prepare. Multiwalled carbon nanotube (MWNT) were planned to use as nanofiller materials to improve the desired property. The fillers were varies as 0, 0.3, 0.5 and 1 wt%. The polymer nanocomposites (PNC) were prepared by melt mixing method to improve the dispersion of nano filler material in polymer matrix phase. Further, it is planned to analyze PNC by various mechanical characterizations methods viz. tensile testing, impact testing and flexural testing. MWNT improves mechanical properties significantly at 0.5 and 1wt% of filler loading. At 0.3 wt% MWNT loading filler gets agglomerate leads to deteriorate mechanical properties. Addition of MWNT has favourable effect on the mechanical properties of PAEK polymer. Furthermore, storage modulus also shows significant improvement with the addition of MWNT.
Keywords: Poly-aryl-ether-ketone; Multiwalled carbon nanotubes; Polymer nanocomposites

Kar Chun Wong, Pei Sean Goh, Nur Diyana Suzaimi, Zhi Chien Ng, Ahmad Fauzi Ismail, Xiaoxia Jiang, Xiude Hu, Takaaki Taniguchi,
Tailoring the CO2-selectivity of interfacial polymerized thin film nanocomposite membrane via the barrier effect of functionalized boron nitride,
Journal of Colloid and Interface Science,
Volume 603,
2021,
Pages 810-821,
ISSN 0021-9797,
https://doi.org/10.1016/j.jcis.2021.06.156.
(https://www.sciencedirect.com/science/article/pii/S0021979721010407)
Abstract: Membrane-based separation is an appealing solution to mitigate CO2 emission sustainably due to its energy efficiency and environmental friendliness. Attributed to its excellent separation endowed by nanomaterial incorporation, nanocomposite membrane is rigorously developed. This study explored the feasibility of boron nitride (BN) embedment and changes to formation mechanism of ultrathin selective layer of thin film nanocomposite (TFN) are investigated. The effects of amine-functionalization on nanosheet-polymer interaction and CO2 separation performance are also identified. Participation of nanosheets during interfacial polymerization reduced the crosslinking of selective layer, hence, improved TFN permeance while the formation of contorted diffusion paths by the nanosheets favors transport of small gases. Amine-functionalization enhanced the nanosheet-polymer interaction and elevated the membrane affinity towards CO2 which led to enhanced CO2 selectivity. The best TFN prepared in this study exhibited 37% and 20% increment in permeability and selectivity, respectively with respect to neat thin film composite (TFC). It is found that the CO2 separation performance of BN incorporated TFN is on par with many non-porous nanosheet-incorporated TFNs reported in literatures. The transport and barrier effects of BN and functionalized BN are discussed in detail to provide further insights into the development of commercially attractive CO2 selective TFN membranes.
Keywords: Boron nitride; Amine-functionalization; Interfacial polymerization; Thin film nanocomposite; CO2 separation

Xiaolin Zhou, Yangwei Jiang, Jiamin Chen, Linli He, Linxi Zhang,
Size-dependent nanoparticle dynamics in semiflexible ring polymer nanocomposites,
Polymer,
Volume 131,
2017,
Pages 243-251,
ISSN 0032-3861,
https://doi.org/10.1016/j.polymer.2017.10.038.
(https://www.sciencedirect.com/science/article/pii/S0032386117310042)
Abstract: By employing molecular dynamics simulations, we explored different size-dependent dynamics of NPs in semiflexible linear and ring polymer nanocomposites. Large NPs diffuse faster slightly in flexible ring polymer nanocomposites than in flexible linear polymer ones. However, the motions of large NPs in semiflexible ring polymer nanocomposites with large bending energies are very slow and NPs exhibit the glassy state in which the NPs are all caged by the neighbouring semiflexible ring polymers, while large NPs in semiflexible linear polymer nanocomposites transport much faster than those in semiflexible ring polymer ones because rod-like structures of semiflexible linear polymers can favour the motions of NPs. Meanwhile, the diffusion coefficients Dpolymer of semiflexible ring polymers decrease monotonously with increasing bending energy Kb, while the minimum diffusion coefficient for semiflexible linear polymers occurs at the moderate bending energy such as Kb = 6, in which the semiflexible linear polymers hold the maximum entanglement density. NP size, polymer topological constraint as well as chain stiffness affect the dynamics of NPs in polymer nanocomposites seriously, and this investigation can help us understand the complicated dynamical behaviours for NPs in polymer nanocomposites.
Keywords: Dynamical behavior; Nanoparticle; Semiflexible ring polymers

Mohammad Soroush Abzan, Ramin Mirzaee, Shervin Ahmadi, Navid Karimpour-Motlagh, Hossein Ali Khonakdar,
Affected Polymer Layer and Thermo-mechanical Behavior Correlation in Nylon-6/Polycarbonate/Graphene-Oxide Nanocomposites: A Quantitative Study of Polymorphism,
Thermochimica Acta,
Volume 703,
2021,
178995,
ISSN 0040-6031,
https://doi.org/10.1016/j.tca.2021.178995.
(https://www.sciencedirect.com/science/article/pii/S0040603121001362)
Abstract: The localization of Graphene-Oxide nanoparticles (GONs) in Nylon-6/Polycarbonate/GONs nanocomposites was systematically scrutinized from thermodynamic (Wettability Coefficient and Characteristic Ratio) and kinetic (two melt-mixing sequences) viewpoints. The simultaneous adsorption of N6 and PC chains on the GO surface manipulates the molecular dynamics of the adsorbed N6 chains. This retardation of molecular dynamics was observed through measuring ΔTg of N6 by DMA and the content of such immobilized chains was calculated by TGA. Then, the investigation of the affected polymer layer including immobilized and frustrated chains on the polymorphism by the deconvoluted WAXD coupled to DSC thermographs delineates the former acts as γ-nuclei and the latter promotes the γ-phase crystallites. Furthermore, the increase in elongation at break by 24.2 % in the nanocomposite is attributed to compatibilization of GONs, enhanced mobility of γ-form polymorphism compared to α-type crystallite and the hierarchical structure of chain bound clusters.
Keywords: Polymorphism; Graphene-Oxide; Molecular Dynamics; Localization; Nanocomposites

Shivi Kesarwani, Puranjay Pratap, Jogendra Kumar, Rajesh Kumar Verma, Vijay Kumar Singh,
An integrated approach for machining characteristics optimization of polymer nanocomposites,
Materials Today: Proceedings,
Volume 44, Part 1,
2021,
Pages 2638-2644,
ISSN 2214-7853,
https://doi.org/10.1016/j.matpr.2020.12.672.
(https://www.sciencedirect.com/science/article/pii/S221478532040389X)
Abstract: This paper contrasts with the study of the effect of machining parameters on material removal rate (MRR), Surface roughness (Ra), and Cutting force (Fc) while milling on hybrid MWCNT/Glass fiber reinforced polymer (GFRP) nanocomposite materials. Hybrid module using the multiple criteria optimizations by GRA and GRA-PCA method in Glass Fiber Reinforced Polymer (GFRP) doped with Multiwalled Carbon Nanotubes (MWCNT) to perform machining operation by carbon carbide tool. Taguchi based L9 orthogonal array was used as an experimental design. The GRA and GRA-PCA optimization modules effectively aggregated the machining output viz MRR, Ra & Fc into a single objective feature finally optimized by the Taguchi principle. The orthogonal setting and experimental setting are compared in the following preferred solution value GRA-Taguchi and GRA-PCA Taguchi. Whereby the percentage improvement of GRA-Taguchi and GRA-PCA Taguchi experimental data is 4.935 percent.
Keywords: GRA; ANOVA; GFRP; MWCNT; Taguchi; PCA

Yifan Zhu, Eilaf Egap,
PET-RAFT polymerization catalyzed by cadmium selenide quantum dots (QDs): Grafting-from QDs photocatalysts to make polymer nanocomposites11Electronic supplementary information (ESI) available. See DOI: 10.1039/c9py01604j,
Polymer Chemistry,
Volume 11, Issue 5,
2020,
Pages 1018-1024,
ISSN 1759-9954,
https://doi.org/10.1039/c9py01604j.
(https://www.sciencedirect.com/science/article/pii/S1759995422038724)
Abstract: We report herein the first example of light-controlled radical reversible addition–fragmentation chain transfer (RAFT) polymerization facilitated by cadmium selenide (CdSe) quantum dots (QDs) as the photocatalyst and the grafting-from CdSe QDs nanoparticles to create polymer-QDs nanocomposites in a one pot photopolymerization. The CdSe QDs undergo a monophase ligand exchange with chain transfer agents (CTAs) via bithiol groups, enabling dispersion of CdSe in polar solvents as well as the grafting of CTAs on the surface of QDs. Photoinduced electron transfer (PET) between QDs and free CTAs facilitates the polymerization of multitude of functional monomers with temporal control, low dispersity (Đ ≈ 1.06), and high chain-end fidelity. More importantly, we leveraged CdSe QDs bound to CTAs to synthesize well-dispersed core–shell organic–inorganic polymer-QDs nanocomposites using a grafting-from polymerization approach.

Hafizal Yazid, Umar A. Anwar, A. Siti Zaubidah, M. Nurulizzati, Maria Sabtu, M. Julie Andrianny, M.Z. Nurazila, M. Rawi M. Zin, R.S. Chen, Sahrim Ahmad,
A combined method to probe the behaviour of the filler in polymer blend nanocomposites via X-ray diffraction and thermal measurement,
Nano-Structures & Nano-Objects,
Volume 32,
2022,
100906,
ISSN 2352-507X,
https://doi.org/10.1016/j.nanoso.2022.100906.
(https://www.sciencedirect.com/science/article/pii/S2352507X22000397)
Abstract: We have demonstrated the use of XRD and thermal measurements to diligently probe the location of nano-scaled boron carbide (B4C-type compounds) fillers. Herein, the XRD diffraction Bragg and amorphous peaks were successfully fitted from the parameters determined by a deconvolution process using the Pearson VII function, with a fitting error of less than 4%. Thermal measurement was achieved by measuring the thermal conductivity of the composite. A filler loading of 4%wt was found as a threshold. Beyond this value, a significant increase in the thermal conductivity was observed. There was no further decrease in the HDPE crystallinity above the threshold, but rather a considerable increase. Below the threshold value, the addition of fillers disturbed the HDPE crystal arrangement, leading to a reduction of both the HDPE crystallinity and the thermal conductivity. The influence on the ordered structure, intrinsic thermal conductivity and radius of gyration of the fillers, together with their interactions, elucidated the trend of the thermal conductivity.
Keywords: Nanocomposites; Nanoparticles; Thermal properties; X-ray diffraction

Hyeongjin Son, Hyeokjin Shin, Younghun Kim,
Thermo-responsive and reversible colorimetric sensors as fever-checkers using low critical solution temperature polymer–Au nanocomposites,
Colloids and Surfaces A: Physicochemical and Engineering Aspects,
Volume 651,
2022,
129794,
ISSN 0927-7757,
https://doi.org/10.1016/j.colsurfa.2022.129794.
