Repository: goke-ai/QuickPaper

File: src/polymer/ScienceDirect_citations_1721632277985.txt (part 1 of 5)
Gang Wang, Jialin Li, Liang Zhai, Xiang Li, Haibo He, Haikun Guo, Haibin Li, Chengji Zhao, Lixin Wu, Haolong Li,
Polyoxometalate-polymer nanocomposites with multiplex proton transport channels for high-performance proton exchange membranes,
Composites Science and Technology,
Volume 232,
2023,
109842,
ISSN 0266-3538,
https://doi.org/10.1016/j.compscitech.2022.109842.
(https://www.sciencedirect.com/science/article/pii/S026635382200584X)
Abstract: Multiplex ion channels play a critical role in life processes and are highly desired for advanced electrolytes due to the synergistic effect on ion transport. However, it is a challenge to integrate different types of proton transport channels in the same membrane system while keeping their intrinsic structural stability. Here, we report a facile strategy for the preparation of nanostructured polymer composite membranes with multiplex proton transport channels based on the supramolecular co-assembly of sulfonated poly(ether-ether-ketone) (SPEEK), poly(ether-ether-ketone)-grafted-poly(vinyl pyrrolidone) (PGP) and polyoxometalate H3PW12O40 (PW). The spherical ionic domains from SPEEK and the bicontinuous ionic domains from the electrostatically assembled PGP/PW components were fabricated in the membranes simultaneously, which co-construct the multiplex channels for proton conduction. The optimized membranes exhibit a high proton conductivity of ∼130 mS/cm and a high modulus of ∼4.3 GPa, which are ∼2.2 and ∼1.3 times higher than the pristine SPEEK, respectively. Furthermore, the direct methanol fuel cell performance based on these membranes is enhanced by 50.4% compared to SPEEK. This approach can provide a paradigm to design advanced polymer electrolyte membranes with highly efficient ion-conducting channels for energy applications.
Keywords: Polyoxometalates; Polymer nanocomposites; Self-assembly; Multiplex ionic channels; Proton exchange membranes

Hexing Liu, Jiayu Chen, Jian Wang, Yi Sun, Cong Wang, Pengxiang Zhang, Zhonghui Shen, Xin Zhang, Bao-Wen Li, Ce-Wen Nan, Shujun Zhang,
Greatly enhanced energy density in polymer nanocomposites coated with high-k perovskite nanosheets,
Materials Today Energy,
Volume 31,
2023,
101213,
ISSN 2468-6069,
https://doi.org/10.1016/j.mtener.2022.101213.
(https://www.sciencedirect.com/science/article/pii/S2468606922002714)
Abstract: Polymer dielectric materials with high energy storage density are vital component in advanced electronic devices. However, the increase of conduction loss at relatively high electric field will lead to film failure and hinder the exploration of high energy density in the dielectric polymer. Herein, a general strategy is proposed to effectively enhance the breakdown strength and energy density by coating wide bandgap Ca2Nb3O10 nanosheets on the surface of the polyvinylidene fluoride film using Langmuir-Blodgett and spray coating technologies. The coating layers of Ca2Nb3O10 nanosheets exhibit high insulation feature, and therefore, suppress the leakage current density of the nanocomposite film, resulting in remarkably enhanced breakdown strength of 710 MV/m and discharged energy density of 25.1 J/cm3, with a satisfactory charge–discharge efficiency of 78%. Our work may provide a scalable, and yet effective route to tailor the energy storage density of polyvinylidene fluoride-based polymers.
Keywords: Sandwich-structured film; Perovskite nanosheets; Breakdown strength; Energy storage density; Langmuir-blodgett and spray coating technologies

Mohamed Shafick Zoromba, Fahd Alharbi, Ahmed F. Al-Hossainy, Mohamed Helmy Abdel-Aziz,
Preparation of hybrid conducting polymers blend nanocomposite for energy conversion using experimental data and TD-DFT/DMOl3 computations,
Journal of Materials Research and Technology,
Volume 23,
2023,
Pages 2852-2867,
ISSN 2238-7854,
https://doi.org/10.1016/j.jmrt.2023.01.207.
(https://www.sciencedirect.com/science/article/pii/S2238785423002090)
Abstract: In the presence of sodium dodecyl sulphate in an acidic solution while using ferric chloride as an oxidizing agent, a blend of three conducting polymers of poly (ortho-phenylene diamine) (PoPDA), poly (meta phenylene diamine), and polypyrrole was produced. ZrO2 nanoparticles were prepared via sol-gel method and a hybrid nanocomposite of the three conducting polymers blend and zirconium oxide nanoparticles (TCPB/ZrO2)HNC was synthesized. Using the Physical Vapor Deposition technology, a hybrid nanocomposite thin film was prepared from (TCPB/ZrO2)HNC. Density functional theory (DFT) was also used to develop optimization using TD-DFTD/Mol3 and Cambridge Serial Total Energy Bundle (TD-FDT/CASTEP). By closely matching the reported XRD and Raman spectra, the TD-DFT computations validated the molecular structure of the studied materials and confirmed its molecular structure. According to XRD calculations, (TCPB/ZrO2)HNC has an average crystallite size of 61.67 nm. The direct and indirect optical energy bandgaps for the (TCPB/ZrO2)HNC, are 2.352 and 2.253 eV, respectively. As measured by TD-DFT/DMol3, the isolated molecule of (TCPB/ZrO2) HNC has a bandgap of 2.415 eV. The optical properties suggested by CASTEP in TD-DFT agree quite well with the values obtained experimentally. The large optical energy bandgap of (TCPB/ZrO2)HNC is advantageous for various energy storage applications.
Keywords: Conducting polymers blend; Nanocomposite; TD-DFT/DMOl3; CASTEP Calculations; Optical properties

Xiaoling He, Jiongxin Wu, Xiaolin Huang, Ying Chen, Li Zhang, Xinxin Sheng,
Three-in-one polymer nanocomposite coating via constructing tannic acid functionalized MXene/BP hybrids with superior corrosion resistance, friction resistance, and flame-retardancy,
Chemical Engineering Science,
Volume 283,
2024,
119429,
ISSN 0009-2509,
https://doi.org/10.1016/j.ces.2023.119429.
(https://www.sciencedirect.com/science/article/pii/S0009250923009855)
Abstract: The development of multifunctional polymer coatings is an important step towards more efficient, and sustainable industrial materials. In this study, we utilized green tannic acid functionalized MXene/Black phosphorus (BP) to fabricate 2D/2D nanostructured filler (PMXBP), which was subsequently mixed with waterborne epoxy (WEP) resin to generate binary colloidal dispersions for the preparation of nanocomposite coatings. The results demonstrated that the incorporation of 1 wt% PMXBP nanofiller yielded a notable improvement in the anti-corrosion, tribological, and flame-retardant properties of coatings. Specifically, the constant phase element (double-layer capacitance, CPEdl) of PMXBP/WEP was approximately three orders of magnitude lower than that of the pure coating, the wear rate was reduced by 93.51% compared to the pure coating, and the peak heat release rate (PHRR) was lowered by 42.41% relative to the pure coating. This high-performance and multi-functional coating exhibits significant potential for application in various fields, including building construction, electronics, transportation, etc.
Keywords: MXene (Ti3C2TX); Black phosphorus; Waterborne epoxy resin coating; Anti-corrosion; Tribology; Flame-retardant

Dongxia Zhang, Shengtao Zhu, Juntao Zeng, Hao Ma, Jianjing Gao, Ruijuan Yao, Zemin He,
Significance of polymer matrix on the resistive switching performance of lead-free double perovskite nanocomposite based flexible memory device,
Ceramics International,
Volume 49, Issue 15,
2023,
Pages 25105-25112,
ISSN 0272-8842,
https://doi.org/10.1016/j.ceramint.2023.05.040.
(https://www.sciencedirect.com/science/article/pii/S0272884223012865)
Abstract: Polymer based resistive switching (RS) is one of the most rapidly growing memory technology that is being developed for next-generation flexible/wearable devices. In this work, we have chosen two types of host polymer matrix to support the Pb-free Cs2AgBiBr6 double perovskite nanofillers. Selection of poly(methyl methacrylate) (PMMA) and polyethylene oxide (PEO) is based on their nature of insulating and ionic conductivity respectively. To eliminate the dominance of electrode on (RS), Au and ITO were chosen as top and bottom electrode respectively. The PEO based device with or without nanofiller did not show significant differences in device performance. On the contrary, substantial impact of nanofiller in PMMA based devices could be observed. Interestingly, with the concentration of 2% Cs2AgBiBr6 nanofillers in both the polymer matrix, the devices exhibited adequate bipolar memory switching behavior. However, the PMMA composite device (with 2% nanofiller) exhibited excellent RS properties such as low operating voltage, high current ON/OFF ratio, long endurance and retention in both normal and bending mode. Low value of ON/OFF ratio in PEO composite device could be attributed to higher conductivity of PEO polymer matrix that result into high current in the OFF state. Finally, the indispensable results in the PMMA nanocomposite based flexible device was hypothesized by using energy band diagram on the basis of charge trapping/de-trapping inside the functional matrix and pave the way for the development of next-generation flexible electronics.
Keywords: Memory; Lead-free; Perovskite; Polymer composite; Non-toxicity; Flexibility

Chongyang Gao, Bin Zhan, Chenlong Yang,
A static/dynamic micromechanical model of graphene-reinforced polymer matrix nanocomposites with consideration of the nanoscale interphase,
Mechanics of Materials,
Volume 157,
2021,
103838,
ISSN 0167-6636,
https://doi.org/10.1016/j.mechmat.2021.103838.
(https://www.sciencedirect.com/science/article/pii/S0167663621000910)
Abstract: As a kind of potential excellent materials, polymer-based nanocomposites with nanoreinforcements have become increasingly attractive in recent years, especially the latest graphene reinforced polymer matrix nanocomposites in virtue of the distinctive extremely-large aspect ratio of graphene nanoplatelets (GNPs). In this paper, we propose a static/dynamic micromechanical model of graphene-reinforced polymer nanocomposites, with consideration of the nanoscale interfaces and random orientations of GNPs, to effectively predict their static and dynamic mechanical behavior. The nanoscale interfaces of GNPs are introduced into the micromechanical model as the third phase to reflect their key role in the shear-load transfer between graphene and the matrix. The elastic modulus of graphene used in the model has been corrected as an effective modulus, based on a micromechanical statistics analysis of randomly-distributed orientations of GNPs. The dynamic model of the nanocomposites is established on the basis of the static one, in which the rate effect is introduced through the matrix using an improved Maxwell element method. Finally, the proposed static and dynamic models are applied in GNP/Epoxy nanocomposites to obtain the reasonable predictions of their viscoelastic behaviors, and have been well validated by experimental data. So, this work should be able to provide a micromechanical theoretical basis to the optimal material design of graphene reinforced polymer nanocomposites for better performance in engineering applications.
Keywords: Micromechanical modeling; Polymer matrix nanocomposites (PMNCs); Graphene nanoplatelets (GNPs); Nanoscale interface; Rate effect

K.S. Prashanth, V. Revathi,
Antimicrobial and antifungal studies of polymer nanocomposites with 2D nanomaterials,
Materials Today: Proceedings,
Volume 49, Part 3,
2022,
Pages 593-596,
ISSN 2214-7853,
https://doi.org/10.1016/j.matpr.2021.04.510.
(https://www.sciencedirect.com/science/article/pii/S2214785321034350)
Abstract: Polymer nanocomposites which possess outstanding antimicrobial efficacies are potential materials for food packaging applications. Amidst the several biodegradable synthetic polymers, Polyvinyl alcohol exhibits excellent biocompatibility and are very economical. A new hybrid composite based on Polyvinyl alcohol with GO and reduced rGO with Potassium Chloride as salt spacer was synthesized using solvent cast method. The antibacterial activity of the prepared films was explored against Pseudomonas aeruginosa (ATCC 7903) Escherichia coli (ATCC 8739) Campylobacter jejuni (ATCC 29428) Staphylococcus aureus (ATCC 6538). The antifungal activity was studied against Candida albicans (ATCC 10231) Trichodermaharzianum (ATCC 90237) Aspergillus Niger (ATCC 6275). Polymer nanocomposite with GO as dispersant (4 wt%) have shown inhibitory activity with respect to P. aeruginosa, E. coli and C. jejuni. Polymer nanocomposite with rGO as dispersant (4 wt%) have inhibitory activity against E. coli, C. albicans and against P. aeruginosa using well diffusion method.
Keywords: Nanocomposites; Graphene oxide; Reduced graphene oxide; Polyvinyl alcohol; Well diffusion

Verdad C. Agulto, Melvin John F. Empizo, Keito Shinohara, Jonah Micah L. Inguito, Bee Jay Magallanes, Marvin B. Nalayog, Daisuke Umeno, Kloudene A. Salazar, Mia Angela N. Judicpa, Kohei Yamanoi, Toshihiko Shimizu, Allan Christopher C. Yago, Roland V. Sarmago, Nobuhiko Sarukura,
Low-threshold amplified UV emission of optically pumped ZnO-polymer nanocomposites,
Journal of Crystal Growth,
Volume 573,
2021,
126328,
ISSN 0022-0248,
https://doi.org/10.1016/j.jcrysgro.2021.126328.
(https://www.sciencedirect.com/science/article/pii/S0022024821003031)
Abstract: Metal oxide-polymer nanocomposites have the combined properties of inorganic and organic materials which can pave the way for a wide array of applications. In short-wavelength optoelectronics, zinc oxide (ZnO) is an attractive component for nanocomposites owing to its stable ultraviolet (UV) luminescence at room temperature. We present herein the observed amplification of the UV emission of oriented ZnO nanorods topped by different polymer layers. The optical emission properties are investigated under different excitation power densities. The as-grown nanorods exhibit UV emission that increases linearly with excitation. On the other hand, the ZnO-polymer nanocomposites exhibit dramatic UV emission enhancement and spectral narrowing. The results show that amplified UV emission can be achieved at a lower excitation threshold by incorporating a polymer layer on top of oriented ZnO nanorods. In this regard, the ZnO-polymer nanocomposites show potential as low-threshold UV light sources attractive for optoelectronic devices.
Keywords: A1. Photoluminescence; A1. Characterization; B1. Nanomaterials; B1. Oxides; B1. Polymers; B2. Semiconducting II-VI materials

Wen Luo, Mingli Ni, Xingping Zhou, Haiyan Peng, Xiaolin Xie,
Holographic polymer nanocomposites with both high diffraction efficiency and bright upconversion emission by incorporating liquid crystals and core-shell structured upconversion nanoparticles,
Composites Part B: Engineering,
Volume 199,
2020,
108290,
ISSN 1359-8368,
https://doi.org/10.1016/j.compositesb.2020.108290.
(https://www.sciencedirect.com/science/article/pii/S1359836820333400)
Abstract: Holographic polymer nanocomposites with upconversion photoluminescence functions have drawn extensive attention. Yet, it still remains challenging to boost the upconversion emission intensity while maintaining a high diffraction efficiency. Herein, we demonstrate a viable approach to fabricating holographic polymer nanocomposites with both high diffraction efficiency and bright upconversion emission by enriching the core-shell structured upconversion nanoparticles (UCNPs) into the constructive regions while enriching the liquid crystal into the destructive regions during photopolymerization. It is found that the mass ratio of oleic acid to H2O (e.g., 2.41–7.65) on the surface of UCNPs plays a critical role to achieve the attractive holographic polymer nanocomposites. Colored holographic images identifiable to the public under room light with four encrypted upconversion emission states (e.g., none, blue, yellow-green and red) are achieved. Moreover, the holographic images are able to show distinct colors at different viewing angles and can be switched by electric fields, showing unclonable features for advanced anti-counterfeiting applications.
Keywords: Holography; Polymer nanocomposites; Upconversion; Core-shell structure; Liquid crystal

Y.-L. Chang, M.-D. Tsai, C.-H. Shen, C.-W. Huang, Y.-C. Wang, C.-W. Kung,
Cerium-based metal–organic framework-conducting polymer nanocomposites for supercapacitors,
Materials Today Sustainability,
Volume 23,
2023,
100449,
ISSN 2589-2347,
https://doi.org/10.1016/j.mtsust.2023.100449.
(https://www.sciencedirect.com/science/article/pii/S2589234723001355)
Abstract: Nanocomposites consisting of a cerium-based metal–organic framework (Ce-MOF-808) and a conducting polymer, poly(3,4-ethylenedioxythiophene) (PEDOT), are synthesized by performing the pulse electrodeposition of PEDOT within the Ce-MOF-808 thin films. Ratios between MOF and PEDOT in the composites are tunable by simply adjusting the charge density used for electropolymerization, and the crystallinity, morphology, and elemental distributions of the resulting nanocomposites are characterized. Electrochemical behaviors and capacitive performances of the pristine MOF, pristine PEDOT thin films, and composite thin films are investigated with the use of the neutral sodium sulfate aqueous electrolytes. The reversible electrochemical reactivity of the highly porous Ce-MOF-808 provides a pseudocapacitance, and the electronically conducting PEDOT can not only offer a remarkable double-layer capacitance but also facilitate the electronic conduction between the redox-active cerium sites present in the MOF. As a result, the composite can outperform both the pristine MOF and pristine electrodeposited PEDOT as the active materials for supercapacitors. Findings here suggest that the highly porous and redox-active cerium-based MOF thin films are capable to enhance the capacitive performances of the electrodeposited PEDOT thin films.
Keywords: Ce-based MOF; Charge storage; Electrodeposition; Electropolymerization; Pseudocapacitive material

Jie Liu, Linye Ji, Junyi Yu, Shanjun Ding, Suibin Luo, Baojin Chu, Jianbin Xu, Rong Sun, Shuhui Yu,
Enhanced breakdown strength and electrostatic energy density of polymer nanocomposite films realized by heterostructure ZnO-ZnS nanoparticles,
Chemical Engineering Journal,
Volume 456,
2023,
140950,
ISSN 1385-8947,
https://doi.org/10.1016/j.cej.2022.140950.
(https://www.sciencedirect.com/science/article/pii/S1385894722064300)
Abstract: We demonstrate that introduction of heterostructure nanoparticles into a polymer matrix is an effective strategy to substantially enhance dielectric breakdown strength (Eb) and thus a high electrostatic energy storage density (Ue) can be obtained, which is highly desired in modern electronic and electrical systems for energy storage and conversion. This is realized through the special “electrical rectification” effect of heterostructure nanoparticles on the charge transport, which stems from capturing and confining charge carriers in the nanocomposites by potential well and potential barrier formed at the heterojunction of ZnO-ZnS nanoparticles. The leakage current of the ZnO-ZnS/polyetherimide nanocomposites (ZnO-ZnS/PEI) is suppressed by the introduced heterojunction, which is accompanied with the simultaneous increase of dielectric displacement and charge–discharge efficiency, resulting in significant enhancement of Ue. Notably, the 1 wt% ZnO-ZnS/PEI nanocomposite films possess high discharged energy density at room temperature, i.e. 6.9 J cm−3 at 650 MV m−1, and even at 150 °C, the Ue still remains 3.6 J cm−3 at 500 MV m−1. Outstanding fatigue resistance over 50,000 charge–discharge cycles at 200 MV m−1 and 150 °C demonstrates high temperature cyclic stability of the heterostructure in confining charge carriers. This work provides a novel and scalable strategy to obtain polymer-based dielectrics with superior energy storage performance.
Keywords: Heterostructure nanoparticles; Energy storage density; Dielectric breakdown strength; Cyclic stability

Claudio Cappelletti, Luis M. Olaechea, Alessandro Ianiro, Cristina Prado-Martínez, Emad Oveisi, Christoph Weder, Stephen Schrettl,
Metallosupramolecular polymers as precursors for platinum nanocomposites††Electronic supplementary information (ESI) available: Fig. S1–S31, Tables S1–S5, and a comprehensive account of all experimental details, including synthetic procedures, analytical data, and NMR spectra. See DOI: 10.1039/d2py00071g. The source data of this study are available from the Zenodo repository at DOI: 10.5281/zenodo.6342050.,
Polymer Chemistry,
Volume 13, Issue 13,
2022,
Pages 1880-1890,
ISSN 1759-9954,
https://doi.org/10.1039/d2py00071g.
(https://www.sciencedirect.com/science/article/pii/S1759995422064609)
Abstract: ABSTRACT
Nanocomposites comprising a polymer matrix and metallic nanoparticles (NPs) can merge the structural features of the matrix material with the functional characteristics of the NPs. While such materials are promising for a wide range of applications, their preparation typically requires multi-step processes that can be difficult to control. Alternatively, materials with NPs can be directly accessed in a controlled manner by exploiting zero-valent metallosupramolecular polymer (MSP) precursors. We here report how the nature of the polymer and its molecular weight affect the nanocomposite formation and structure. Poly(tetrahydrofuran)-based macromonomers with suitable ligands are used to prepare MSPs based on bis(η2-alkyne)platinum(0) complexes. Heating these materials causes disassembly of the complexes and, upon the release of Pt0-atoms, Pt-NPs form in the matrix polymer. The Pt content in the MSP influences the NP formation and thereby the characteristics of the nanocomposites. It is also possible to trigger the complex dissociation and NP formation by exposure to UV light. This allows photolithographic processing and thus the preparation of nanocomposites that contain Pt-NPs in a spatially controlled manner.

Barış Demirbay, Duygu Bayram Kara, Şaziye Uğur,
Multivariate regression (MVR) and different artificial neural network (ANN) models developed for optical transparency of conductive polymer nanocomposite films,
Expert Systems with Applications,
Volume 207,
2022,
117937,
ISSN 0957-4174,
https://doi.org/10.1016/j.eswa.2022.117937.
(https://www.sciencedirect.com/science/article/pii/S0957417422011770)
Abstract: The present study addresses a comparative performance assessment of multivariate regression (MVR) and well-optimized feed-forward, generalized regression and radial basis function neural network models which aimed to predict transmitted light intensity (Itr) of carbon nanotube (CNT)-loaded polymer nanocomposite films by employing a large set of spectroscopic data collected from photon transmission measurements. To assess prediction performance of each developed model, universally accepted statistical error indices, regression, residual and Taylor diagram analyses were performed. As a novel performance evaluation criterion, 2D kernel density mapping was applied to predicted and experimental Itr data to visually map out where the correlations are stronger and which data points can be more precisely estimated using the studied models. Employing MVR analysis, empirical equation of Itr was acquired as a function of only four input elements due to sparseness and repetitive nature of the remaining input variables. Relative importance of each input variable was calculated separately through implementing Garson’s algorithm for the best ANN model and mass fraction of CNT nanofillers was found as the most significant input variable. Using interconnection weights and bias values obtained for feed-forward neural network (FFNN) model, a neural predictive formula was derived to model Itr in terms of all input variables. 2D kernel density maps computed for each ANN model have shown that correlations between measured data and ANN predicted values are stronger for a specific Itr range between 0% and 18%. To measure the stability of the ANN models, as a final analysis, 5-fold cross-validation method was applied to whole measurement data and 5 different iterations were additionally performed on each ANN model for 5 different training and test data splits. Statistical results found from 5-fold cross-validation analysis have reaffirmed that FFNN model exhibited outperformed prediction ability over all other ANN models and all FFNN predicted Itr values agreed well with experimental Itr data. Taken all computational results together, one can adapt our proposed FFNN model and neural predictive formula to predict Itr of polymer nanocomposite films, which can be made from different polymers and nanofillers, by considering specific data range as presented in this study with statistical details.
Keywords: Feed-forward neural network; Generalized regression neural network; Radial basis function neural network; Multivariate regression; Kernel density mapping; Polymer nanocomposites

Xiaodong Xia, Jackie Li, Juanjuan Zhang, George J. Weng,
Uncovering the glass-transition temperature and temperature-dependent storage modulus of graphene-polymer nanocomposites through irreversible thermodynamic processes,
International Journal of Engineering Science,
Volume 158,
2021,
103411,
ISSN 0020-7225,
https://doi.org/10.1016/j.ijengsci.2020.103411.
(https://www.sciencedirect.com/science/article/pii/S0020722520301981)
Abstract: Several recent experiments have shown that the glass-transition temperature and temperature-dependent storage modulus of graphene-polymer nanocomposites are dependent on the graphene loading, but at present no theory exists to explain these observations. In this paper, we take the view that both issues are closely tied to the principle of irreversible thermodynamics, and that, by considering the phase transition from the glassy to the rubbery state in the polymer, and the temperature-affected degradation of the interphase, two independent state variables can be chosen and implemented into a two-scale homogenization scheme. In this approach, we also adopt the temperature-dependent complex modulus in the reduced frequency scale as the homogenization parameter. The developed theory is highlighted with a direct comparison with experiments. It is demonstrated that, with the addition of graphene fillers, both theory and experiments show an increase of glass-transition temperature and effective storage and loss moduli, but that, within the glass-transition range, the storage and loss moduli decrease drastically. The present research could provide the directions to tune the glass-transition temperature and storage modulus of graphene-polymer nanocomposite through graphene loading and temperature.
Keywords: Glass-transition temperature; Storage modulus; Irreversible thermodynamic processes; Phase transition; Temperature-affected interphase; Graphene-polymer nanocomposites

W. Jilani, A. Bouzidi, K. Omri, M. Al-Dossari, I.S. Yahia, H. Guermazi,
A free-standing Co: ZnO (CZO) doped PVA nanocomposite polymer system films (CZO-PVA NCPSFs) for optical sensing electronic devices,
Physica B: Condensed Matter,
Volume 666,
2023,
415128,
ISSN 0921-4526,
https://doi.org/10.1016/j.physb.2023.415128.
(https://www.sciencedirect.com/science/article/pii/S0921452623004957)
Abstract: The casting aqueous solution technique was used to prepare Co: ZnO incorporated PVA nanocomposite polymer system films (CZO-PVA NCPSFs) with different wt % CZO nanopowders. Based on the Williamson-Hall equation, the values of crystallite sizes, lattice strains, dislocation densities, and stacking fault energies were found to be in the range of 27.13–72.59 nm, 4.08 × 10−5-1.63 × 10−3, 1.36 × 1015–1.89 × 1014 lines per m2 and 3.82 × 10−3-1.87 × 10−3 for the pure CZO nanopowders and 3.70 wt% CZO films, respectively. The first direct-band gap bowing parameter decreased from 5.773 eV for pure PVA to 3.117 eV for 3.70 wt% CZO. The second direct band gaps were observed at 2.741, 2.523, and 2.413 eV for the 1.85 wt% CZO, 2.78 wt% CZO, and 3.70 wt% CZO films, respectively. The first values of indirect band gaps were observed in the range of 4.708 eV for pure PVA to 3.931 eV for 3.70 wt% CZO films. The second indirect values were observed in the range of 1.651 eV for 0.18 wt% CZO to 0.599 eV for 3.70 wt% CZO films. The limiting effect of CZO-PVA NCPSFs was also affected by the doping concentration of CZO nanopowder. The values of Rb, Q, and σDC parameters were found to be in the range 7.08 × 107–3.89 × 108Ω, 9.03 × 10−11-6.03 × 10−11 F, and 5.755 × 10−8-1.047 × 10−8 S/m for pure PVA and 3.70 wt % CZO films. Our results provide valuable insights into designing and optimizing CZO-PVA NCPSFs for optical sensing electronic applications.
Keywords: Co:ZnO nanopowder; Microstructure analysis; Bandgap energy; Limiting effect; AC conductance; Parallel capacitance

Jing Wan, Bo Fan, San H. Thang,
Sonochemical preparation of polymer–metal nanocomposites with catalytic and plasmonic properties††Electronic supplementary information (ESI) available: Experimental details, 1H NMR, 13C NMR spectra and MS spectra of RAFT agents and polymers, GPC curves and additional TEM images. See DOI: 10.1039/d1na00120e,
Nanoscale Advances,
Volume 3, Issue 11,
2021,
Pages 3306-3315,
ISSN 2516-0230,
https://doi.org/10.1039/d1na00120e.
(https://www.sciencedirect.com/science/article/pii/S2516023023019767)
Abstract: ABSTRACT
Polymer–metal nanocomposites are of increasing interest for a wide range of applications; however, the preparation of these nanocomposites often requires the addition of external initiation and reducing agents for the synthesis of polymer and metal nanoparticles, respectively. Herein, we demonstrate the preparation of polymer–metal nanocomposites for improved catalytic performance by utilizing ultrasound as both the initiation and reducing source. Specifically, synthesis of the macro-RAFT agent containing poly[2-(dimethylamino)ethyl methacrylate], followed by ultrasound-initiated polymerization-induced self-assembly (sono-PISA), provides triblock copolymer nanoparticles containing tertiary amine groups. These polymer nanoparticles were further used as the scaffold for the in situ reduction of metal ions (Au and Pd ions) by radicals generated via sonolysis of water without additional reducing agents. The immobilization of metal nanoparticles has been confirmed by TEM and electron diffraction patterns. Polymer–Au nanocomposites with stepwise-grown AuNPs can be applied as surface-enhanced Raman scattering (SERS) substrates for 4-aminothiophenol (4-ATP) detection. Furthermore, the catalytic performances of these prepared polymer–Au and polymer–Pd nanocomposites were examined for aerobic alcohol oxidation and the Suzuki–Miyaura cross-coupling reaction, respectively. Overall, this strategy is expected to greatly expand the utility of ultrasound in the preparation of polymer–metal nanocomposites and promote the catalytic applications of these nanocomposites.

Merve Guzel, Yasemin Torlak, Hyosung Choi, Metin Ak,
“Perfect match” of the carbazole-based conducting polymer and polyoxometalate nanocomposite components for enhanced optical and electrical properties,
European Polymer Journal,
Volume 186,
2023,
111857,
ISSN 0014-3057,
https://doi.org/10.1016/j.eurpolymj.2023.111857.
(https://www.sciencedirect.com/science/article/pii/S001430572300040X)
Abstract: Conducting polymers (CPs) have been recognized as ideal matrices for electroactive species because of their ability to host them at the molecular level and can interact synergistically. One of the promising approaches is to make the optical and electrical properties of CPs easily tunable with nano-sized reactive inorganic species such as electroactive molecules, metal oxides, and polyoxometalates. In this study, organic–inorganic nanocomposites that include a triazine-centered carbazole and different types of polyoxometalate (Keggin and Dawson) derivatives have been electrochemically synthesized to obtain enhanced electrical and optical properties by determining the perfect match of the components. In situ incorporating POM clusters into cross-linked conducting polymers lead to organic–inorganic hybrid materials with not only value-adding properties but also synergistic effects. It has been observed that charge density and optical contrast values increased with the introduction of POM derivatives into the conductive polymer structure, while these values decreased when the feed ratio of POM derivatives increased. Furthermore, the highest optical contrast and charge density values were obtained in the molybdenum (POM4) based POM derivative when compared to all POM derivatives. Within the scope of technological application, dual-type electrochromic devices (ECDs) have been fabricated using poly(3,4-ethylenedioxythiophene) (PEDOT) and PCT3 or POM4/PCT3 and their characterization studies have been carried out.
Keywords: Polyoxometalate; Conductive polymers; Organic–inorganic hybrid composite film; Optical and electrical properties; Electrochromic devices

Ran Xiao, Guozhang Wu, Yu Lin,
Rationalizing the interfacial layer in polymer nanocomposites: Correlation between enthalpy and dielectric relaxation,
Polymer,
Volume 270,
2023,
125765,
ISSN 0032-3861,
https://doi.org/10.1016/j.polymer.2023.125765.
(https://www.sciencedirect.com/science/article/pii/S0032386123000952)
Abstract: The accurate and convenient characterization of the interfacial layer is a crucial prerequisite for understanding the relationship between structure and macroscopic properties in polymer nanocomposites (PNCs). Herein, enthalpy relaxation and interfacial layer properties estimated from temperature-modulated differential scanning calorimetry (TMDSC) and broadband dielectric spectroscopy (BDS) of model PNCs with attractive interactions are investigated. We demonstrate that enthalpy relaxation enables the accurate quantification of the volume fraction of the interfacial layer (φint) as TMDSC and BDS. The parameter (χint) corresponding to the decreased degree of enthalpy hysteresis (ΔHR) related to the contribution of the interfacial layer, is identical with φint estimated from BDS, while presents only similar dependence on nanoparticle loading with φint estimated from TMDSC. This interesting phenomenon can be ascribed to the consistency between enthalpy and dielectric relaxation, which both characterize the dynamic change of polymer mainly originating from segmental relaxation. Such an unexpected correlation between enthalpy and dielectric relaxation provides a new approach to characterize the interfacial layer properties of PNCs and understand its impact on the glass transition behavior.
Keywords: Interfacial layer; Enthalpy relaxation; Dielectric relaxation

Yasser Zare, Kyong Yop Rhee, Soo-Jin Park,
A modified version of conventional Halpin-Tsai model for the tensile modulus of polymer halloysite nanotube nanocomposites by filler network and nearby interphase,
Surfaces and Interfaces,
Volume 36,
2023,
102547,
ISSN 2468-0230,
https://doi.org/10.1016/j.surfin.2022.102547.
(https://www.sciencedirect.com/science/article/pii/S2468023022008069)
Abstract: Conventional Halpin-Tsai model neglects the nets of filler and interphase in the composites above mechanical percolation onset. Here, Halpin-Tsai model is developed to calculate the modulus of halloysite-nanotube (HNT)-based composites by interphase/HNT nets. The novel model correlates the stiffness to the moduli and concentrations of nanofiller, HNT net and adjoining interphase net. The experimentally measured moduli of several composites and the examinations of parameters are used to examine the calculations of advanced model. All calculations correctly match to the experimental facts and the parametric examinations show the acceptable outputs. The nanocomposite's modulus of 3.27 GPa is calculated by the interphase volume fraction of 0.02. Also, HNT length of 0.5 μm obtains the modulus of 2 GPa, while the modulus of system develops to 4.3 GPa at filler length of 4 μm. The percolation onset of 0.001 maximizes the modulus to 3.9 GPa, but the stiffness reduces to 2.65 GPa in the percolation onset of 0.01. In addition, the filler net modulus of 150 GPa harvests the stiffness of 2.47 GPa, nonetheless the stiffness raises to 3.9 GPa at the net modulus of 500 GPa.
Keywords: Polymer nanocomposites; Halloysite nanotubes; Modulus; Interphase net; Modeling

Dong Young Kim, Geonhee Lee, Gil Yong Lee, Jungpil Kim, Kwangu Jeon, Keun Soo Kim,
Hybrid 1D/2D nanocarbon-based conducting polymer nanocomposites for high-performance wearable electrodes††Electronic supplementary information (ESI) available. See https://doi.org/10.1039/d2na00220e,
Nanoscale Advances,
Volume 4, Issue 21,
2022,
Pages 4570-4578,
ISSN 2516-0230,
https://doi.org/10.1039/d2na00220e.
(https://www.sciencedirect.com/science/article/pii/S2516023023017227)
Abstract: ABSTRACT
A low interfacial contact resistance is a challenge in polymer nanocomposites based on conductive nanomaterials for high-performance wearable electrode applications. Herein, a polydimethylsiloxane (PDMS)-based flexible nanocomposite incorporating high-conductivity 1D single-walled carbon nanotubes (SWCNTs) and 2D reduced graphene oxide (r-GO) was developed for high-performance electrocardiogram (ECG) wearable electrodes. A PDMS-SWCNT (P-SW; type I) nanocomposite containing only SWCNTs (2 wt%), exhibited rough and non-uniform surface morphology owing to the strong bundling effect of as-grown SWCNTs and randomly entangled aggregate structures and because of inefficient vacuum degassing (i.e., RP-SW = 1871 Ω). In contrast, owing to the hybrid structure of the SWCNTs (1 wt%) and r-GO (1 wt%), the PDMS-SWCNTs/r-GO (P-SW/r-GO; type II) nanocomposite exhibited uniform surface characteristics and low contact resistance (i.e., RP-SW/r-GO = 63 Ω) through the formation of hybrid and long conducting pathways. The optimized nanocomposite (P-SW/r-GO/f; type III) possessed a fabric-assisted structure that enabled tunable and efficient vacuum degassing and curing conditions. Additionally, a long and wide conducting pathway was formed through more uniform and dense interconnected structures, and the contact resistance was drastically reduced (i.e., RP-SW/r-GO/f = 15 Ω). The performance of the electrodes fabricated using the optimized nanocomposites was the same or higher than that of commercial Ag/AgCl gel electrodes during real-time measurement for ECG Bluetooth monitoring. The developed high-performance hybrid conducting polymer electrodes are expected to contribute significantly to the expansion of the application scope of wearable electronic devices and wireless personal health monitoring systems.

Elham Dehghani, Mehdi Salami-Kalajahi, Amir Rezvani Moghaddam, Hossein Roghani-Mamaqani,
Preparation of nanocomposite polymer electrolytes by incorporating poly[poly(ethylene glycol) methyl ether methacrylate]-grafted poly(amidoamine) dendrimer for high performance lithium ion batteries,
European Polymer Journal,
Volume 186,
2023,
111854,
ISSN 0014-3057,
https://doi.org/10.1016/j.eurpolymj.2023.111854.
(https://www.sciencedirect.com/science/article/pii/S001430572300037X)
