Repository: goke-ai/QuickPaper

File: src/polymer/ScienceDirect_citations_1721632292100.txt (part 1 of 5)
Bo Zhang, Xiaoran Li, Zifu Wang, Huimin Ren, Jianhui Wang, Qijie Chen, Yongjian Cai, Ke Quan, Miao Liu, Mingfei Pan, Guozhen Fang,
Dual biomass-derived porous carbon heterogeneous functionalized mesoporous CuCo2O4 nanocomposite combined with molecularly imprinted polymers as an electrochemical sensing platform for hypersensitive and selective determination of dimetridazole contaminants,
Talanta,
Volume 277,
2024,
126395,
ISSN 0039-9140,
https://doi.org/10.1016/j.talanta.2024.126395.
(https://www.sciencedirect.com/science/article/pii/S0039914024007744)
Abstract: In this study, an original molecularly imprinted electrochemical sensor (MIECS) is prepared using layer-by-layer modification of sensitization nanomaterials (CuCo2O4/BPC-E) coupled with molecularly imprinted polymers (MIPs) for the ultrasensitive and rapid determination of dimetridazole (DMZ) contaminants. The biomass waste of eggshell (ES) powders subtly introduced in situ in the carbonization process of psyllium husk (PSH) substantially promotes the physicochemical properties of the resulting biomass-derived porous carbon (BPC-E). The large specific surface area and abundant pores provide a favourable surface for loading mesoporous CuCo2O4 with a spinel structure. The assembly of CuCo2O4/BPC-E on the gold electrode (GE) surface enhances the electrochemical sensing signal. The MIPs constructed using DMZ and o-phenylenediamine (oPD) as templates and functional monomers boost the targeted recognition performance of the analyte. The combined DMZ targets then undergo an electrochemical reduction reaction in situ with the transfer of four electrons and four protons. Under optimum conditions, the current response of differential pulse voltammetry (DPV) exhibits two linear ranges for DMZ detection, 0.01–10 μM and 10–200 μM. The limit of detection (LOD) is 1.8 nM (S/N = 3) with a sensitivity of 5.724 μA μM−1 cm−2. The obtained MIECS exhibits excellent selectivity, reproducibility, repeatability and stability. This electrochemical sensing system is applied to the detection of real samples (tap water, coarse fodder and swine urine), yielding satisfactory recoveries (90.6%–98.1 %), which are consistent with those obtained via HPLC. This finding verifies that the utility of MIECS for monitoring pharmaceutical and environmental contaminants and ensuring food safety.
Keywords: Biomass-derived porous carbon; Transition metal oxide; Molecularly imprinted polymers; Electrochemical sensor; Dimetridazole contaminant

Nazanin Farmanbordar-Ghadikolaei, Elaheh Kowsari, Faramarz Afshar Taromi, Vahid Vatanpour, Hossein Abdollahi,
High-performance functionalized graphene oxide reinforced hyperbranched polymer nanocomposites for catalytic hydrolysis of a chiral ester in water,
Reactive and Functional Polymers,
Volume 173,
2022,
105218,
ISSN 1381-5148,
https://doi.org/10.1016/j.reactfunctpolym.2022.105218.
(https://www.sciencedirect.com/science/article/pii/S1381514822000608)
Abstract: Hyperbranched polymers have been widely used in different applications. In this work, the A2 + B3 polymerization procedure was utilized to synthesize highly branched polyamide-imide compounds. Response surface methodology (RSM) was applied for the optimization of the reaction yield and polymer properties. Monomers used revealed the highest yield when appended to a specified quantity of a series of catalysts at optimized dimethyl sulfoxide solvent loading of 1 wt%. The resulting highly branched optically active polymer with completely water solubility was used in the preparation of nanocomposites based on graphene oxide (GO) and functionalized graphene oxide (FGO) nanoplates. The impact of FGO on the catalytic activity of the polymers was measured in terms of D,L-phenylglycine methyl ester hydrolysis in water. The optimized FGO content was 30 wt%, responsible for a very high enantioselectivity of 97.3% and chemical activity. Various analyses including Fourier transform infrared spectroscopy, wide-angle X-ray diffraction, differential scanning calorimetry, elemental analysis, and 1H-NMR, were conducted to uncover structural and morphological characteristics of the obtained polymers. Exceptionally, the enantioselectivity of the obtained catalysts was improved after functionalization, as a result of FGO localization in the microstructure.
Keywords: Hyperbranched polymers; Polyamide-imide; Functionalized graphene oxide; Nanocomposites; Optical properties

Diyari Khaki, S. Mojtaba Amininasab, Hassan Namazi,
The preparation of novel poly(ether-amide)s based on spiro[fluorene-9,9′-xanthene] and a polyamide/polymer-coated ZnO nanocomposite: thermal, optical, biological, and methylene blue dye adsorption attributes,
Polymer Chemistry,
Volume 13, Issue 5,
2022,
Pages 693-708,
ISSN 1759-9954,
https://doi.org/10.1039/d1py01376a.
(https://www.sciencedirect.com/science/article/pii/S1759995422062702)
Abstract: ABSTRACT
Here, five novel polyamides (PAs) containing ether linkages, xanthene, and fluorene rings have been successfully prepared via the one-step solution polymerization of a cardo-type diamine monomer based on xanthene and different commercial dicarboxylic acids. All polymers presented good solubility in aprotic polar solvents and had inherent viscosity within the range of 0.64–0.89 dL g−1. The PAs indicated good heat resistance with 10% weight loss temperatures (Td10%) in the range of 417–536 °C, more than 58% residue at 700 °C, and high glass transition temperatures (Tg) of 208–281°C in N2 gas. A remarkable anti-proliferative effect was exhibited toward A431 cells using pyridine-2,6-dicarboxylic acid-derived PA (IC50 = 18.7 μM, viability inhibition = 94.49%). In addition, the facile synthetic route was used for the fabrication of a polymer nanocomposite (PA-4/ZnO@PMT) with enhanced thermal and optical properties via grafting functionalized ZnO nanoparticles (ZnO NPs) onto one of the PAs (PA-4). To disperse the ZnO NPs well and increase interactions between the two phases, the surface of the NPs was modified with a silane coupling agent. The inhibition potencies of PA-4 and PA-4/ZnO@PMT were checked against six bacterial species. It was found that the nanocomposite showed better activities against the microorganisms. PA-4/ZnO@PMT with a cross-linked network structure and PAs as absorbents were introduced for methylene blue (MB) dye removal from aqueous solution. The prepared nanocomposite indicated higher capabilities for the extraction of MB dye compared to the polymer without a filler.

A. Mallikarjun, J. Siva Kumar, T. Sreekanth, M. Sangeetha, Maheshwar Reddy Mettu, P. Ajay Kumar, M. Jaipal Reddy,
Investigation of FT-IR and impedance spectroscopy of nanocomposite PVDF-HFP based polymer electrolytes,
Materials Today: Proceedings,
2023,
,
ISSN 2214-7853,
https://doi.org/10.1016/j.matpr.2023.01.215.
(https://www.sciencedirect.com/science/article/pii/S2214785323002791)
Abstract: The fabrication of nano TiO2 polymer electrolyte of PVDF-HFP: Mg (ClO4)2 polymer matrix deploying solution casting technique. An effect of nano TiO2 with PVDF-HFP: Mg(ClO4)2 was studied by FTIR, and Electrochemical impedance spectroscopy. The FT-IR results revealed the dramatic changes in α, β, γ and δ polymorphous phase transition of –CF-CF- on PVDF-HFP polymer shows fair miscibility and interaction between Mg2+ ion and PVDF-HFP and nano TiO2; when nano TiO2 added to PVDF-HFP: Mg solid polymer electrolyte. The impedance spectroscopy results of PVDF-HFP: Mg(ClO4)2 with nano-TiO2 included revealed that bulk resistance decreased with increasing TiO2 nano filler concentration up to a specific optimum concentration, and then rose with additional increases in TiO2 nano filler concentration. The optimum conductivity was obtained for the PVDF-HFP:Mg(ClO4)2:TiO2(nano) solid polymer electrolyte in the 100:40:12 ratio, and the observed value is in the order of 10−3 Scm−1.
Keywords: PVDF-HFP; TiO2; Flexible Nano composite polymer electrolyte; FTIR; Electrochemical impedance spectroscopy

Behrouz Arash, Wibke Exner, Raimund Rolfes,
A finite deformation phase-field fracture model for the thermo-viscoelastic analysis of polymer nanocomposites,
Computer Methods in Applied Mechanics and Engineering,
Volume 381,
2021,
113821,
ISSN 0045-7825,
https://doi.org/10.1016/j.cma.2021.113821.
(https://www.sciencedirect.com/science/article/pii/S0045782521001572)
Abstract: The prediction of failure processes in polymer nanocomposites requires accurately capturing different factors such as damage mechanisms, and temperature- and rate-dependent material characteristics. This work presents the development of a finite deformation phase-field fracture model to analyze the thermo-viscoelastic behavior of boehmite nanoparticle/epoxy nanocomposites. To characterize the rate-dependent fracture evolution, the free energy is additively decomposed into an equilibrium, a non-equilibrium, and a volumetric part with a varying definition under tensile and compressive deformation. Furthermore, the Guth–Gold and modified Kitagawa models are adopted to consider the effect of the nanoparticle contents and temperature on the nanocomposites’ fracture behavior. The applicability of the proposed model is evaluated by comparing the numerical results of compact-tension tests with experimental data. The experimental–numerical validation justifies the predictive capability of the model. Numerical simulations are also performed to study the effect of temperature and deformation rate on the force–displacement response of boehmite nanoparticle/epoxy samples in the compact-tension tests.
Keywords: Polymer nanocomposite; Viscoelasticity; Finite deformation; Phase-field model; Finite element

Priscila de Souza Furtado, Jeany Ribeiro da Silva Melo, Paloma Wetler Meireles, Thiago da Silva Honorio, Nádia Campos de Oliveira Miguel, Alice Simon, Plínio Cunha Sathler, Letícia Coli Louvisse de Abreu, Flávia Almada do Carmo, Carlos Rangel Rodrigues, Valeria Pereira de Sousa, Lucio Mendes Cabral,
Benign prostatic hyperplasia therapy through liquisolid technology composed of polymer-layered nanocomposites based on silicate that contain babassu oil and copaiba oil-resin,
Journal of Drug Delivery Science and Technology,
Volume 64,
2021,
102586,
ISSN 1773-2247,
https://doi.org/10.1016/j.jddst.2021.102586.
(https://www.sciencedirect.com/science/article/pii/S1773224721002665)
Abstract: In a previous article by our research group, the association of babassu oil (BBS) and copaiba oil-resin (COPA) in a nanosystem was verified as a potential phytotherapic alternative for treatment and prophylaxis of benign prostatic hyperplasia (BPH). Since few studies have examined their association with nanosystems, we developed polymeric nanocomposites of lamellar silicates containing BBS and COPA to potentially enhance their anti-hyperplastic activity through a process that would be amenable to larger scale production. Organoclay-based-nanocomposites were prepared by an intercalation method in a polyethyleneimine (PEI) solution of low or high molar weight polymer and BBS alone or together with COPA, aiming to develop a technology capable of transforming liquid or oily active pharmaceutical ingredients into suitable powders for compression. A nanocomposite of Viscogel S7® containing BBS-COPA with low molecular weight PEI, presented the highest intercalation efficiency values of BBS (83.08 ± 0.10%) and COPA (70.14 ± 0.88%) along with the highest values of basal spacing (22.12 ± 0.87 Å) and the nanocomposite presented particle diameter suitable for obtaining compactable solids. The produced tablets presented an average weight and hardness within established limits and a rapid dissolution profile in simulated gastric and enteric fluids for both oils. The anti-hyperplasic effect of the BBS-COPA-nanocomposite led to a reduction of the prostate weight (4.53 ± 2.07%), which was similar to results obtained with Finasteride (5.23 ± 2.09%). The histopathological patterns of prostrates from animals treated with the nanocomposite closely matched those observed with control animals. In conclusion, the newly developed nanosystem showed promising potential to reduce the pathological process of BPH and could serve as a natural alternative for treatment.
Keywords: Polymeric nanocomposites; Liquisolid technology; Clays; Babassu oil; Copaiba oil-resin; Benign prostatic hyperplasia

Mariyappan Shanmugam, Ashil Augustin, Sathya Mohan, Brahmari Honnappa, Chitiphon Chuaicham, Saravanan Rajendran, Tuan K.A. Hoang, Keiko Sasaki, Karthikeyan Sekar,
Conducting polymeric nanocomposites: A review in solar fuel applications,
Fuel,
Volume 325,
2022,
124899,
ISSN 0016-2361,
https://doi.org/10.1016/j.fuel.2022.124899.
(https://www.sciencedirect.com/science/article/pii/S0016236122017410)
Abstract: Over the last few decades, research is being carried out in the field of photocatalysis to investigate for fuels production in sustainable manner. Due to an energy depletion and CO2 emission in the current situation urge us to produce alternative fuels. Water splitting and the reduction of carbon dioxide using various photocatalysts are being developed as promising sustainable methods to obtain eco-friendly energy sources. Conducting polymers (CP) stand out among the current pool of studied photocatalysts due to their high light absorption efficiency, good stability, tunable electronic characteristics, and cost effectiveness. Various CP, such as polyaniline, polythiophene, and polypyrrole have been integrated with different semiconducting nanomaterials to produce photocatalytic composites. Therefore, in this review, we focus on the synthesis of CP and their nanocomposites for application in CO2 photoreduction and water splitting into fuel production using different polymeric composites. Many composite photocatalysts show synergistic effects between the polymeric material and other counterparts in the composite. The improvement in the inactivity of the composite can be attributed to the band configurations of the composite. Improving the separation of excitons, widening the light absorption region, enhancing the substrate adsorption, and preventing photocorrosion conductive polymers can significantly increase the photocatalytic activity under visible light. The addition of conducting polymers with an inorganic materials dramatically change their band positions and may reduce the possiblilty of electron hole recombination. Here, we explain by what means conductive polymeric material can improve the efficiency of the composite in an organized manner, thereby providing a comprehensive reference to the field. Finally, the current challenges and future perspectives of polymeric catalysts have been discussed briefly.
Keywords: Conducting polymer; Photocatalyst; Hydrogen production; CO2 reduction

Hairui Bai, Guanglong Ge, Fei Yan, Kun Zhu, Jinfeng Lin, Cheng Shi, Jin Qian, Zhe Wang, Bo Shen, Jiwei Zhai,
Interfacial polarization regulation of ultrathin 2D nanosheets inducing high energy storage density of polymer-based nanocomposite with opposite gradient architecture,
Energy Storage Materials,
Volume 46,
2022,
Pages 503-511,
ISSN 2405-8297,
https://doi.org/10.1016/j.ensm.2022.01.026.
(https://www.sciencedirect.com/science/article/pii/S2405829722000332)
Abstract: High discharge energy density (Udis) has been achieved via regulating the interfacial polarization of ultra-thin 2D Sr2Nb2O7 nanosheets (SNO NSs) and constructing opposite gradient architecture. To further increase the dielectric constant (εr) of SNO NSs and therefore motivate high interfacial polarization, core-shell structured 2D nanosheets include Sr2Nb2O7@TiO2 NSs and Sr2Nb2O7@BaTiO3 NSs are successfully prepared and utilized as fillers in poly(vinylidene fluoride) (PVDF)/ polymethyl methacrylate (PMMA) blend polymer matrix (BPM). In addition, opposite gradient architecture, include high polarization layer (PL), high insulating layer (IL) filled with large size BN nanosheets (BN NSs) and middle transition layer, are constructed to depress the electric breakdown strength (Eb) degradation. As expected, the SNO@BTO NSs filled films with an optimal composition achieve excellent Udis of 32.51 J cm−3 with charge-discharge efficiency (η) of 0.64 near the Weibull Eb of 651.52 MV m−1. This Udis value is the most prominent in dielectric polymer nanocomposites under equivalent applied electrical field. The opposite gradient architecture can effectively depress the Eb degradation by preventing the electric trees evolution, which is confirmed by finite element simulations. This work provides a novel paradigm to fabricate high Udis energy storage polymer-based nanocomposites filled with 2D nanofillers.
Keywords: Interfacial polarization; Two dimensional; Energy storage; Nanocomposites; Gradient architecture

M. Muhammed Shameem, S.M. Sasikanth, Raja Annamalai, R. Ganapathi Raman,
A brief review on polymer nanocomposites and its applications,
Materials Today: Proceedings,
Volume 45, Part 2,
2021,
Pages 2536-2539,
ISSN 2214-7853,
https://doi.org/10.1016/j.matpr.2020.11.254.
(https://www.sciencedirect.com/science/article/pii/S2214785320388635)
Abstract: Nanomaterials have been the most studied in the last decade because of their wide applications. Nanomaterials are used in both industrial and domestic purposes. For example, zinc oxide (ZnO) is used in both industrial and domestic applications. Nanomaterials have evolved to nanocomposites and these composites have countless applications. Its applications gave them a winning positions in the world of material science. This article discusses about the synthesis and applications of polymer nanocomposites and its applications.
Keywords: Nanomaterials; Composites; Polymer composites; Applications; Metal Oxide Nano Composite; Nano Composite

Philip J. Scott, Daniel A. Rau, Jianheng Wen, Mai Nguyen, Christopher R. Kasprzak, Christopher B. Williams, Timothy E. Long,
Polymer-inorganic hybrid colloids for ultraviolet-assisted direct ink write of polymer nanocomposites,
Additive Manufacturing,
Volume 35,
2020,
101393,
ISSN 2214-8604,
https://doi.org/10.1016/j.addma.2020.101393.
(https://www.sciencedirect.com/science/article/pii/S221486042030765X)
Abstract: Inorganic-polymer hybrid colloids present a modular and tunable route to fabricate polymer nanocomposites from low viscosity precursors; however, their use in additive manufacturing remains limited. This manuscript describes photocurable “hybrid colloids” to enable layered fabrication of elastomeric nanocomposites, i.e., combination of continuous-phase photocrosslinking chemistry with hybrid colloids of water-dispersible silica nanoparticles and styrene-butadiene rubber (SBR) latex particles. Varying the relative concentrations of polymeric and inorganic particles afforded precise tuning of filler loading in the final nanocomposite and introduced a bimodal particle size distribution with desirable rheological behavior for extrusion-based additive manufacturing. Specifically, ultraviolet-assisted direct ink write (UV-DIW) processing of the photocurable hybrid colloid pastes generated free-standing green bodies, which contained a combination of SBR and silica nanoparticles. Subsequent drying of the green bodies allowed SBR particle coalescence and penetration through the scaffold and surrounding the silica nanoparticles, which yielded a semi-interpenetrating network (sIPN) nanocomposite. Facile tuning of silica concentrations in the hybrid colloid enabled tuning of both the colloidal ink rheology and mechanical properties of the final sIPN nanocomposites to achieve additive manufacturing of silica-SBR nanocomposites with ultimate tensile strains exceeding 300 % and ultimate tensile strengths above 10 MPa.
Keywords: UV-assisted direct ink write (UV-DIW) additive manufacturing; 3D printing; Polymer nanocomposite elastomer; Hybrid latex; Silica nanoparticles; Styrene-butadiene rubber (SBR)

A.M. El-naggar, Zein K. Heiba, Mohamed Bakr Mohamed, A.M. Kamal, G. Lakshminarayana, Omar H. Abd-Elkader,
Effect of MnS/ZnS nanocomposite on the structural, linear and nonlinear optical properties of PVA/CMC blended polymer,
Optical Materials,
Volume 128,
2022,
112379,
ISSN 0925-3467,
https://doi.org/10.1016/j.optmat.2022.112379.
(https://www.sciencedirect.com/science/article/pii/S092534672200413X)
Abstract: PVA/CMC blended polymers loaded with (1-x)MnS/xZnS nanocomposites were prepared applying the thermolysis and casting methods. The different phases developed in the nanofiller (1-x)MnS/xZnS, their percentages, structural, and microstructural parameters were determined utilizing x-ray diffraction data and Rietveld analysis. The integration and homogeneity of the nanocomposites fillers into the blend matrix was examined by x-ray diffraction measurements. The elemental composition and their percentages in different blends were confirmed using energy dispersive X-ray (EDS) analysis. The surface morphology of different blends was examined using scanning electron microscope technique. The influence of nanofiller loading on the characteristics vibration bands of the blended polymer was examined using Fourier transform infrared technique. Utilizing UV–vis diffuse reflectance measurements, the changes in absorbance, reflectance, refractive index, extinction coefficient, dielectric function, optical conductivity, nonlinear optical parameters were determined showing improvements for different applications. Also, the changes in the intensity of fluorescence spectra and emitted colors were explored. The optical band gap of the pristine PVA/CMC blend, 5.49 eV, was reduced to 3.35, 5.03, 3.73, and 5.15 eV upon doping with (1-x)MnS-xZnS, x = 0, 0.25, 0.5 and 0.75, respectively. The refractive indices of all blended polymers exhibited normal dispersions for wavelength range below 350 nm while above this range it revealed anomalous dispersion behavior.
Keywords: PVA/CMC; MnS/ZnS nanocomposite; Structure; Optical

Huabei Li, Xiaolin Wang, Hongying Chu, Xinding Yao,
High performance resistive memory device based on highly stable layered CsPb2Br5 perovskite polymer nanocomposite,
Journal of Alloys and Compounds,
Volume 921,
2022,
166014,
ISSN 0925-8388,
https://doi.org/10.1016/j.jallcom.2022.166014.
(https://www.sciencedirect.com/science/article/pii/S0925838822024057)
Abstract: The rapid growth of information technology and data processing in recent times has immensely increased the research surge for the efficient data storage devices. The state of the art resistive memory technology is keen to deliver in high density storage along with fast programming. In this work, we have fabricated a resistive memory device using 2D perovskite-polymer nanocomposite as the functional layer, where aluminum (Al) and indium tin oxide (ITO) has been employed as top and bottom electrodes respectively. The polymer nanocomposite device with moderate level of perovskite nanosheets concentration demonstrated significant resistive switching properties having maximum current ON/OFF ratio of 104 with switching voltages of± 1.5 V. Moreover, the endurance upto 103 cycles and the data retention upto 104 s without any severe degradation show the uniformity and reproducibility of the resistive memory device. The Al/PMMA/CsPb2Br5/PMMA/ITO device has also exhibited multi-level storage capability programmed under controlled compliance current (CC), which assures the high-density storage. In addition, the proposed device has also demonstrated long-term stability even after 15 days of fabrication process and no deprivation in the resistance state could be observed. Finally, the charge transport mechanism is illustrated on the basis of bipolar switching curves with the help of energy band diagram and the role CsPb2Br5 perovskite has been discussed as the charge trapping/de-trapping centers.
Keywords: Perovskite; Layered CsPb2Br5; Resistive switching; Polymer composite; Long-term stability

Sara Salimi, Aaron M. Graham, Yuyang Wu, Peihao Song, Lewis R. Hart, Derek J. Irvine, Ricky D. Wildman, Clive R. Siviour, Wayne Hayes,
An effective route to the additive manufacturing of a mechanically gradient supramolecular polymer nanocomposite structure,
Journal of the Mechanical Behavior of Biomedical Materials,
Volume 150,
2024,
106358,
ISSN 1751-6161,
https://doi.org/10.1016/j.jmbbm.2023.106358.
(https://www.sciencedirect.com/science/article/pii/S1751616123007129)
Abstract: 3D Printing techniques are additive methods of fabricating parts directly from computer-aided designs. Whilst the clearest benefit is the realisation of geometrical freedom, multi-material printing allows the introduction of compositional variation and highly tailored product functionality. The paper reports a proof-of-concept additive manufacturing study to deposit a supramolecular polymer and a complementary organic filler to form composites with gradient composition to enable spatial distribution of mechanical properties and functionality by tuning the number of supramolecular interactions. We use a dual-feed extrusion 3D printing process, with feed stocks based on the supramolecular polymer and its organic composite, delivered at ratios predetermined. This allows for production of a graded specimen with varying filler concentration that dictates the mechanical properties. The printed specimen was inspected under dynamic load in a tensile test using digital image correlation to produce full-field deformation maps, which showed clear differences in deformation in regions with varying compositions, corresponding to the designed-in variations. This approach affords a novel method for printing material with graded mechanical properties which are not currently commercially available or easily accessible, however, the method can potentially be directly translated to the generation of biomaterial-based composites featuring gradients of mechanical properties.
Keywords: A. polymers-matrix composites; B. Mechanical properties; E. Extrusion; E. 3D printing

Minwoo Bae, Seungpyo Woo, Jae Min Lee, Woochul Lee, Sang-Hee Yoon,
A prediction model for photopatternable thickness of photocurable polymer nanocomposites containing carbon-based high-aspect-ratio fillers,
Composites Science and Technology,
Volume 218,
2022,
109207,
ISSN 0266-3538,
https://doi.org/10.1016/j.compscitech.2021.109207.
(https://www.sciencedirect.com/science/article/pii/S0266353821005637)
Abstract: The spatial patterning of photocurable polymer nanocomposites (PnCs) with electrical conductivity provides high flexibility in fabricating microscale conductors on surfaces of any geometry. A quantitative characterization of the photopatternability of photocurable PnCs is of great concern in their lithography process. It is, however, still regarded as challenging to theoretically predict the photopatternable thickness of photocurable PnCs. Here, we establish a theoretical model on the phtopatternable thickness of photocurable PnCs containing carbon-based high-aspect-ratio (HAR) fillers. Our model is derived by modifying the Beer-Lambert law to fully consider UV light absorption and reflection in the fillers, after describing HAR fillers as spherical ones with an out-of-plane orientation parameter. The accuracy of the proposed model is verified by comparing the predicted results with the experimental data on graphite nanoflake (GnF)-reinforced SU-8 PnCs, GnF/SU-8 PnCs. The effect of filler content and UV exposure energy on the photopatterning error of photocurable PnCs containing carbon-based HAR filler is also extensively addressed.
Keywords: Photopatternability; Polymer nanocomposite; High-aspect-ratio filler; Graphite nanoflake/SU-8; Beer-Lambert law

Angesh Chandra, Archana Chandra,
Synthesis and ion transport property studies of a new K+ ion conducting nanocomposite polymer electrolytes,
Materials Today: Proceedings,
Volume 67, Part 1,
2022,
Pages 116-119,
ISSN 2214-7853,
https://doi.org/10.1016/j.matpr.2022.05.452.
(https://www.sciencedirect.com/science/article/pii/S2214785322037725)
Abstract: Synthesis and ion transport property studies of a new K+ ion conducting nanocomposite polymer electrolytes (NCPEs): (1 − x) (70PEO:30KCl) + x TiO2 where 0 ≤ x ≤ 20 wt%, are reported. The present NCPEs films have been synthesized using a recently developed hot-press method. The maximum ionic conductivity (σ ∼ 5.3 × 10−5 S·cm−1) have been obtained at the composition: [95(70PEO:30KCl) + 5 TiO2] and this has been referred to as optimum conducting composition (OCC). Materials characterization have been done with the help of scanning electron micrograph (SEM), thermo-gravimetric analysis (TGA) and differential scanning calorimetric (DSC) studies. Ion transport properties have been explained with the help of some basic ionic parameters viz. ionic conductivity (σ), ionic mobility (μ), mobile ion concentration (n) and ionic transference number (tion). To compute the activation energy (Ea) values of different samples, temperature dependent ionic conductivity studies have been done.
Keywords: Nanocomposite polymer electrolytes; SEM; DSC; TGA; Ionic transference number

David G. Goodwin, Trinny Lai, Yadong Lyu, Chen Yuan Lu, Alejandro Campos, Vytas Reipa, Tinh Nguyen, Lipiin Sung,
The impacts of moisture and ultraviolet light on the degradation of graphene oxide/polymer nanocomposites,
NanoImpact,
Volume 19,
2020,
100249,
ISSN 2452-0748,
https://doi.org/10.1016/j.impact.2020.100249.
(https://www.sciencedirect.com/science/article/pii/S2452074820300434)
Abstract: The extent to which hydrophilic GO nanofillers regulate polymer degradation during exposure to a combination of ultraviolet (UV) radiation and moisture is presently unknown. Accordingly, this study systematically evaluated the effect of GO on polymer degradability under both humid UV and dry UV conditions. Both GO accumulation at the polymer nanocomposite (PNC) surface and GO release following degradation were also investigated. Different mass loadings of GO were incorporated into waterborne polyurethane (WBPU), a commonly used exterior coating, and the resulting GO/WBPU nanocomposites were exposed to precisely controlled accelerated weathering conditions using the NIST Simulated Photodegradation via High Energy Radiant Exposure (SPHERE) device. Thickness loss and infrared spectroscopy measurements indicated GO slightly improved the durability of WBPU under dry UV conditions but not under humid UV conditions. Raman spectroscopy, scanning electron microscopy, and atomic force microscopy modulus measurements indicated that GO accumulation occurred at and near the PNC surface under both conditions but to a more rapid extent under humid UV conditions. Minimal GO release occurred under dry UV conditions as measured with Raman spectroscopy of aqueous run-off from a simulated rain spray applied to degraded PNCs. In contrast, PNC surface transformations under humid UV conditions suggested that GO release occurred.
Keywords: Graphene oxide; Polymer nanocomposite; Ultraviolet weathering; Waterborne polyurethane; Nanoparticle release; Degradation

Richa Sharma, Arti Verma, Angesh Chandra, Archana Chandra,
Ion transport property studies of a new TiO2 dispersed Na+ ion conducting nanocomposite polymer electrolytes,
Materials Today: Proceedings,
Volume 49, Part 5,
2022,
Pages 2168-2171,
ISSN 2214-7853,
https://doi.org/10.1016/j.matpr.2021.09.085.
(https://www.sciencedirect.com/science/article/pii/S221478532105882X)
Abstract: Ion transport property studies of a new Na+ ion conducting nanocomposite polymer electrolytes (NCPEs): (1-x) [75PEO:25NaPO3] + x TiO2 where 0 ≤ x ≤ 18 wt%, are reported. The present NCPEs films have been casted using a recently developed hot-press method. The maximum ionic conductivity (σ ∼ 2.3 × 10-5 S.cm−1) have been obtained at the composition: [95(75PEO:25NaPO3) + 5 TiO2] and this has been referred to as optimum conducting composition (OCC). Ion transport properties have been explained with the help of some basic ionic parameters viz. ionic conductivity (σ), ionic mobility (μ), mobile ion concentration (n) and ionic transference number (tion). To compute the activation energy (Ea) values of different samples, temperature dependent ionic conductivity studies have been done. Solid state polymer battery was fabricated using the NCPE OCC as an electrolyte and studied their cell performances.
Keywords: Nanocomposite polymer electrolytes; Ionic conductivity; Ionic transference number; Activation energy; Polymer battery

Vladimir B. Pavlović, Vera P. Pavlović,
Polymer-Ceramic Nanocomposites and Converging Technologies,
Editor(s): Dermot Brabazon,
Encyclopedia of Materials: Composites,
Elsevier,
2021,
Pages 134-144,
ISBN 9780128197318,
https://doi.org/10.1016/B978-0-12-803581-8.11856-9.
(https://www.sciencedirect.com/science/article/pii/B9780128035818118569)
Abstract: The development of nanostructured multifunctional polymer-ceramic nanocomposites has evolved into an important research area of contemporary nanoscience and nanotechnology. They can be designed to exhibit various properties by appropriately choosing their components, proportions, distributions, microstructure morphologies, crystallographic textures, as well as the structure and composition of the interface between components. The promising improvements of ceramic nanoreinforcements in polymeric matrices may be expected in the structure, electrical, magnetic, optical, mechanical and thermal properties, without significant loss of clarity, toughness or impact strength, compared to common conventional composites. This article aims to review the main topics and the recent progresses related to polymer-ceramic nanocomposites in converging technologies, especially in the fields of electronics and energy conversion, biotechnology, medicine, environmental protection, and remediation.
Keywords: Biotechnology; Converging technologies; Ecomaterials; Energy harvesting; Environmental protection; Mechanical activation; Nanoceramics; Piezoelectric materials; Polymer matrix; Smart nanocomposites

Ehsan Taati, Malihe Rahnama, M.T. Ahmadian,
Arbitrary temperature gradient in thermal-postbuckling behavior of polymer nanocomposites reinforced by boron nitride nanotubes,
International Journal of Non-Linear Mechanics,
Volume 153,
2023,
104407,
ISSN 0020-7462,
https://doi.org/10.1016/j.ijnonlinmec.2023.104407.
(https://www.sciencedirect.com/science/article/pii/S0020746223000598)
Abstract: Polymer nanocomposites reinforced by boron nitride nanotubes (BNNTs) have great potential for use in a wide variety of thermal environments. A closed-form solution for nonlinear bending and thermal-postbuckling behavior of BNNT-reinforced nanocomposite beams under arbitrary temperature gradient in the thickness and length directions is presented for the first time. The uniform and functionally graded (FG) distributions of BNNTs through the thickness of macro-or micro-sized beams are considered. For constant temperature or constant heat flux conditions at two ends of the beam, thermal analysis is carried out to obtain temperature field ΔTx,z using the two-dimensional heat conduction equation and the assumption of arbitrary variation in the z direction. The governing equations of modified couple stress Timoshenko beam theory with von Kármán geometric nonlinearity are derived for BNNT-RC beams subjected to thermomechanical loads. Applying change of variable technique, the governing equations are exactly solved to develop closed-form expression for nonlinear transverse deflection. Finally, parametric study is performed to investigate the effects of length scale parameter, aspect ratio (L/h), distribution of BNNTs, and temperature gradient on the nonlinear bending and postbuckling equilibrium paths. It is shown that the thermal-buckling behavior of clamped and cantilever beams is completely different. Under thermomechanical loading, an initial snap-through buckling behavior is observed in the cantilever beam, while there exist both stable and unstable configurations in the static equilibrium path of clamped beam. Moreover, it is found that the assumption of parabolic variation of temperature through thickness is not compatible with real situations, since the temperature field is obtained as harmonic functions with very short wavelengths in the length direction.
Keywords: Temperature gradient; Thermal-postbuckling behavior; Nanocomposites; Boron nitride nanotubes; Modified couple stress theory; Timoshenko beam model

Hammad Younes, Xiao Kuang, Ding Lou, Brandon DeVries, Md Mahfuzur Rahman, Haiping Hong,
Magnetic-field-assisted DLP stereolithography for controlled production of highly aligned 3D printed polymer-Fe3O4@graphene nanocomposites,
Materials Research Bulletin,
Volume 154,
2022,
111938,
ISSN 0025-5408,
https://doi.org/10.1016/j.materresbull.2022.111938.
(https://www.sciencedirect.com/science/article/pii/S0025540822002100)
Abstract: Layer-based 3D printing of digital light processing offer good control over the orientation of long reinforcing fibers but still lacks superior mechanical properties. In this paper, nanocomposites with polymer and magnetic Fe3O4@graphene fillers were printed by the DLP method where the magnetic Fe3O4@graphene inside the polymer was aligned with a magnetic field. The alignment of nanofillers significantly enhanced the mechanical properties. By varying the angle of the magnetic field, Fe3O4@graphene reinforced composites produced different mechanical properties. Aligned structure-mechanical property relation revealed that 0⁰ alignment enhanced mechanical property more compared to 90⁰ alignment of filler materials at the concentrations of 0.4, 0.8, and 1.6 wt.%. This is attributed to the dispersion and orientation of the nanofillers and the photopolymerization of the monomer. The Young's modulus for the aligned 0.8 wt.% of Fe3O4@graphene(1/3) filler showed a significant improvement when a magnetic field was applied at a 0⁰ angle.
Keywords: A. composites; A. magnetic materials; B. mechanical properties

Han Du, Chao Fang, Juanjuan Zhang, Xiaodong Xia, George J. Weng,
Segregated carbon nanotube networks in CNT-polymer nanocomposites for higher electrical conductivity and dielectric permittivity, and lower percolation threshold,
International Journal of Engineering Science,
Volume 173,
2022,
103650,
ISSN 0020-7225,
https://doi.org/10.1016/j.ijengsci.2022.103650.
(https://www.sciencedirect.com/science/article/pii/S0020722522000258)
Abstract: In an effort to find higher electrical properties of CNT-based polymer composites, a segregated CNT (carbon nanotube) network model is constructed, and a computational scheme is also provided. The construction involves randomly oriented CNTs decorated on the surface of polymer particles. A two-scale computational scheme with segregated CNT networks as the small scale and the overall composite consisting of polymer particles and segregated networks as the large scale is proposed. The small-scale problem involves percolation feature and is solved through Bruggeman's effective-medium approximation, while the large-scale problem is solved with Hashin's exact approach in conjunction with the small-scale solution. The formulations are further extended to the complex domain for the analysis of frequency dependence under AC loading. In this process, the influence of interphase, electron tunneling, Maxwell-Wagner-Sillars polarization, Dyre's electron hopping, and Debye's dielectric relaxation, are also incorporated. The calculated results are validated with experimental data of 2-phase CNT/PA (polyamide) and 3-phase CNT/PA/PP (polypropylene) nanocomposites. Compared with homogeneously dispersed CNT systems, it is also demonstrated that segregated CNT networks can indeed lead to markedly higher conductivity and permittivity, and lower percolation threshold.
