Repository: goke-ai/QuickPaper

File: src/polymer/ScienceDirect_citations_1721632313681.txt (part 1 of 5)
Mahsa Alsadat Mostafavi, Arash Mouradzadegun,
Reinforced polymeric nanocomposites of the Amino-Decorated Polycalix[4]resorcinarene with graphene oxide and reduced graphene oxide as promising candidates in materials science,
Materials Science and Engineering: B,
Volume 271,
2021,
115273,
ISSN 0921-5107,
https://doi.org/10.1016/j.mseb.2021.115273.
(https://www.sciencedirect.com/science/article/pii/S0921510721002336)
Abstract: In this paper, the preparation of graphene oxide and reduced graphene oxide nanosheets has been achieved via the modified Hummer method and the surface modification is performed by the reaction of the acylated form of these graphitic nanosheets with amine-functionalized polycalix[4]resorcinarene as a mesoporous polymeric matrix. The as-prepared nanocomposites have been then characterized by Fourier transform infrared spectra (FT-IR), Raman spectra, X-ray diffraction (XRD), thermogravimetric analysis (TGA), and UV/Vis spectrophotometry to assess the control of grafting density along with providing information on their natures and structures. Field Emission Scanning Electron Microscopy (FE-SEM), transmission electron microscopy (TEM), and atomic force microscopy (AFM) are also applied to detect morphological properties of the obtained products. Taken together, the results reveal the successful preparation of the efficient and wondrous porous nanocomposites with the simultaneously merged reinforced mechanical, electrical and thermal properties of graphitic nanostructures and mesoporous polymeric matrix on the basis of calix[4]resorcinarene.
Keywords: Graphene oxide; Reduced graphene oxide; Surface modification; Nanocomposites; Amine-functionalized polycalix[4]resorcinarene

R.J. Sengwa, Priyanka Dhatarwal,
Polymer nanocomposites comprising PMMA matrix and ZnO, SnO2, and TiO2 nanofillers: A comparative study of structural, optical, and dielectric properties for multifunctional technological applications,
Optical Materials,
Volume 113,
2021,
110837,
ISSN 0925-3467,
https://doi.org/10.1016/j.optmat.2021.110837.
(https://www.sciencedirect.com/science/article/pii/S0925346721000380)
Abstract: Polymer nanocomposite (PNC) films consisted of poly (methyl methacrylate) (PMMA) matrix and wide energy bandgap semiconductor nanocrystallite fillers viz. zinc oxide (ZnO), tin oxide (SnO2), and titanium dioxide (TiO2) were prepared by a sonicated suspension of nanoparticles in polymeric solutions followed by the casting method. The X-ray diffraction (XRD) and scanning electron microscopy (SEM) characterization revealed successful nanocomposite formation of these hybrids. The ultraviolet–visible (UV–Vis) spectroscopic study explained that the absorbance and energy bandgap of these PNC films largely differed with the type of metal oxide nanofillers and their concentrations (i.e., 1–5 wt%). The UV-absorbance was found relatively high for the PMMA/TiO2 films and low for the PMMA/SnO2 films at the same concentration of the fillers. The film thickness dependent study confirmed that the increase of film thicknesses significantly enhanced the UV–Vis absorbance and reduced the energy bandgaps of the same composition PMMA/TiO2 composites. The dielectric permittivity of the ZnO and SnO2 containing PNC films was found to be appreciably increased with the increase of concentration of these nanocrystallite fillers, whereas the films bearing TiO2 nanoparticles exhibited a decrease in permittivity as compared to that of the host PMMA matrix film at the temperature of 30 °C. Further, a gradual decrease in the permittivity of these nanocomposite materials was noted with the increase of experimental electric field frequency from 20 Hz to 1 MHz range. The electric modulus spectra exhibited a single relaxation process in the lower frequency region which attribute to the ester group rotations of the PMMA chain repeat units and it was found to be largely influenced by the fillers and their concentrations in these nanocomposites. The AC electrical conductivities of all these PNC films were observed slightly increased and showed a linear behaviour with the frequency variation. The wide range tailorable behaviour of the optical and dielectric parameters with the change of nanofillers and their concentrations evidence that these PNCs could be promising multifunctional materials for UV-shielders, optical sensors, and bandgap tuners in developing various advanced optoelectronic and organoelectronic devices, and also their use as low permittivity nanodielectric insulators and substrates to architect the next-generation flexible-type electronic devices.
Keywords: Polymer nanocomposite; Optical properties; Dielectric properties; XRD

C. Garcia-Cabezon, C. Salvo-Comino, C. Garcia-Hernandez, M.L. Rodriguez-Mendez, F. Martin-Pedrosa,
Nanocomposites of conductive polymers and nanoparticles deposited on porous material as a strategy to improve its corrosion resistance,
Surface and Coatings Technology,
Volume 403,
2020,
126395,
ISSN 0257-8972,
https://doi.org/10.1016/j.surfcoat.2020.126395.
(https://www.sciencedirect.com/science/article/pii/S0257897220310641)
Abstract: A strategy for the corrosion protection of porous materials using conductive polymers and nanocomposites of polymers and nanoparticle is presented. Several conductive polymers, various dopants and different electropolymerization conditions are studied to select the films with the highest corrosion resistance on porous and non-porous materials. It is found that nanocomposite films prepared from two different methods i.e., the co-generation of Au nanoparticles and the dispersion of TiO2 nanoparticles inside the selected polymer coating give rise to an excellent corrosion resistance. Coated porous samples have the most noble corrosion potentials, the lowest stable passive current densities and the highest polarization resistances.
Keywords: Porous materials; Stainless steel; Corrosion behaviour; Nano particles; Conductive polymer

Diksha Yadav, Sachin Karki, Moucham Borpatra Gohain, Pravin G. Ingole,
Development of micropollutants removal process using thin-film nanocomposite membranes prepared by green new vapour-phase interfacial polymerization method,
Chemical Engineering Journal,
Volume 472,
2023,
144940,
ISSN 1385-8947,
https://doi.org/10.1016/j.cej.2023.144940.
(https://www.sciencedirect.com/science/article/pii/S1385894723036719)
Abstract: The presence of emerging micropollutants in water bodies and potable water, has become a topic of great concern globally. In this study, a newly modified vapour-phase interfacial polymerization (VP-IP) method has been used to fabricate thin-film composite (TFC) and thin-film nanocomposite (TFN) nanofiltration (NF) membranes to study the removal of micropollutants, diclofenac (DIC) and triclosan (TRI) from water. The method used is an economically and environmentally greener method as the reaction takes place between the aqueous monomer solution and vapours of the organic phase, thereby avoiding the utilization of organic solvent hence named as vapour-phase interfacial polymerization (VP-IP) method. Polydopamine (PDA) coated polyethersulfone (PES) membranes were used to support the TFC and TFN membranes. The TFN membranes were incorporated with different concentrations of amine-functionalized cloisite Na+ 2D clay nanosheets (NH2-CMMT) to enhance the physicochemical properties of the TFN membranes. The performance study of the prepared TFN membranes based on different hours and pressures demonstrated an excellent rejection percentage of ∼99 ± 0.5% for both DIC and TRI compared to the TFC membrane. The membranes showed improved water permeate fluxes of ∼109 ± 5 Lm-2h-1 for DIC and ∼150 ± 5 Lm-2h−1 for TRI. The prepared TFN membranes demonstrated positive results for the antifouling test as well as exhibited antibacterial activity tested against Escherichia coli (E. coli) bacteria. The findings of this study show that our prepared TFN membranes combined with NH2-CMMT 2D clay nanosheets exhibit enhanced hydrophilicity, improved flux rate, excellent removal efficiency, antibacterial activity, and improved antifouling properties, indicating the potential to be used for removing emerging micropollutants from water.
Keywords: Vapour-phase interfacial polymerization; 2D nanosheets; TFC and TFN membranes; Nanofiltration; Emerging micropollutants removal

Harimohan Erabhoina, Dominic Rosenbach, John Mohanraj, Mukundan Thelakkat,
Solid polymer nanocomposite electrolytes with improved interface properties towards lithium metal battery application at room temperature,
Electrochimica Acta,
Volume 387,
2021,
138455,
ISSN 0013-4686,
https://doi.org/10.1016/j.electacta.2021.138455.
(https://www.sciencedirect.com/science/article/pii/S0013468621007453)
Abstract: Solid polymer electrolytes (SPEs) with good thermal, mechanical and electrochemical cycling stability are required for application in all-solid-state lithium metal batteries (LMBs) using non-intercalating Li metal anodes at room temperature. In this context, the polymer architecture plays a significant role in influencing the above parameters. Therefore, we studied systematically Poly(MA)m-graft-PEGME2k in comparison to the linear poly(ethylene oxide) (PEO) homopolymer as SPEs in all-solid-state LMBs using LiFePO4 as a cathode. Additionally, nanocomposite electrolytes using bottlebrush (SPNE1) and PEO (SPNE2) with improved mechanical and electrochemical properties were prepared by adding different amounts of TiO2 nanoparticles. Among them, the SPNE1-10 (with 10 wt% TiO2) showed a homogenous distribution of nanoparticles throughout the polymer matrix, exhibited a good ionic conductivity of 3·10–5 at 25 ᴼC and 5.2·10–4 at 70 ᴼC, as well as a high electrochemical stability of up to 5.2 V vs. Li/Li+. Moreover, the symmetric Li/SPNE1-10/Li cells displayed a constant current up to 40 cycles without any fluctuations indicating good interfacial compatibility between the electrode and electrolyte. Furthermore, extended distribution of relaxation times (eDRT) studies provide evidence of a stable solid-electrolyte interface (SEI) layer formation, which is further supported by ex-situ X-ray photoelectron spectroscopy (XPS) analysis of the cycled lithium surface. The LMBs with the SPNE1-10 electrolyte delivered a high discharge capacity of 132 mAh g−1 at 70 ᴼC at a 0.2C. Even, when the current rate was increased to 2C, the cell maintained a good discharge capacity after 400 cycles. The SPNE1-10 nanocomposite based on the bottlebrush polymer outperforms considerably the SPNE2-10 consisting of linear PEO for the whole temperature range from 25 to 80 ᴼC enabling efficient all solid-state LMBs using SPEs below 70 ᴼC.
Keywords: Rheology; Solid polymer Nanocomposite battery; Ionic conductivity; SEI layer; LiFePO4 cathode

Lubna Ahmed, Bin Zhang, Logan C. Hatanaka, M. Sam Mannan,
Application of polymer nanocomposites in the flame retardancy study,
Journal of Loss Prevention in the Process Industries,
Volume 55,
2018,
Pages 381-391,
ISSN 0950-4230,
https://doi.org/10.1016/j.jlp.2018.07.005.
(https://www.sciencedirect.com/science/article/pii/S0950423018304509)
Abstract: Application of polymer products is almost universal; however, the flammability of these hydrocarbon-based materials needs attention. Flame retardant additives have been studied for reducing the flame spread in a fire involving polymers. Polymer nanocomposites is a relatively new class of flame retardant material that has shown improved thermal stability and flammability properties and therefore, have received attention from the scientific community. This paper provides an overview of different types of flame retardant additives and their mechanisms, especially polymer nanocomposites. The synthesis and characterization techniques for analyzing the morphology, thermal and flammability properties of polymer nanocomposites have also been discussed. The overall objective is to provide a summary of the application of polymer nanocomposites in the field of flame retardancy and associated techniques to study these materials.
Keywords: Polymer nanocomposites; Flame retardancy; Flammability; Thermal

Fei Wen, Chenglong Zhu, Lili Li, Bing Zhou, Lin Zhang, Chao Han, Weijie Li, Zengji Yue, Wei Wu, Gaofeng Wang, Shujun Zhang,
Enhanced energy storage performance of polymer nanocomposites using hybrid 2D ZnO@MoS2 semiconductive nano-fillers,
Chemical Engineering Journal,
Volume 430, Part 1,
2022,
132676,
ISSN 1385-8947,
https://doi.org/10.1016/j.cej.2021.132676.
(https://www.sciencedirect.com/science/article/pii/S1385894721042546)
Abstract: Polymer-based nanocomposites with hybrid fillers are expected to possess high energy storage density taking advantage of different morphologies and electric properties of the nanofillers. In this article, hybrid semi-conductive nanofillers with MoS2 two-dimensional (2-D) nanosheets and ZnO zero-dimensional (0-D) nanoparticles in different ratios were fabricated by the wet chemical route and ultrasonic mixing. The ZnO nanoparticles have a good distribution on MoS2 nanosheets confirmed by TEM, XRD, and XPS results. The P(VDF-CTFE-DB)/ZnO@MoS2 composites with different weight percent of fillers were prepared by solution cast, and the influence of hybrid fillers on polymer matrix was systematically investigated. P(VDF-CTFE-DB) with hybrid filler exhibits optimized discharged energy density of 7.2 J/cm3 and efficiency of 83% at 300 MV/m, both of which are higher than those reported in polymer nanocomposites at the same electric field. Moreover, the distribution of polarization and electric field of the distribution of 2D fillers in four different models for composite P(VDF-CE-DB)/ZnO@MoS2 with 2 mol% of fillers were investigated by the finite element simulation analysis (COMSOL). In addition, the nanocomposite also possesses high power density and excellent fatigue reliability, demonstrating it can be a good candidate for energy storage device that requires high energy density at a low electric field for safer working conditions.
Keywords: Functional composites; Dielectric properties; 2D Semiconductor; Energy density

HM Fayzan Shakir, Mahnoor Shahzad, Huzaifa R. Aziz, M. Saad Rizwan, Sohaib Shahid, S. Hasan Ali, Tingkai Zhao,
In-situ polymerization and EMI shielding property of barium hexaferrite/pyrrole nanocomposite,
Journal of Alloys and Compounds,
Volume 902,
2022,
163847,
ISSN 0925-8388,
https://doi.org/10.1016/j.jallcom.2022.163847.
(https://www.sciencedirect.com/science/article/pii/S0925838822002389)
Abstract: Barium hexaferrite-polypyrrole (BHF-Ppy) nanoparticles were synthesized by in-situ polymerization of pyrrole monomer in the presence of BHF. BHF was first successfully prepared through the coprecipitation method using barium and iron nitrate as raw materials. The microstructure characterization and performance testing were carried out using scanning electron microscopy (SEM), X-ray diffraction (XRD), vibrating sample magnetometer (VSM) and particles size analyses (PSA) facilities. The experimental results indicate that the diameter of BHF nanoparticles was approximately 50 nm. Polymer-based nanocomposite films (0.23–0.25 mm/230–250 µm) were prepared by dispersing BHF, Ppy, and BHF-Ppy nanoparticles with different wt% and analyzed for DC conductivity and electromagnetic interference (EMI) shielding in two different regions of the electromagnetic spectrum i.e. near-infrared (NIR) (700–2500 nm) and microwave region (0.1–20 GHz). Dielectric properties like dielectric constant and dielectric loss were also suggested the high EMI shielding effectiveness. Less than 1% transmission was observed in the whole NIR region by using high wt% of BHF-Ppy and less than −50 dB total shielding effectiveness was observed in the whole microwave region (0.1–20 GHz).
Keywords: Barium hexaferrites; Polypyrrole; In-situ polymerization; EMI shielding; Nanocomposites

Guangyao Mu, Haoxiang Li, Wei Sun, Haoyu Wu, Yanlong Luo, Yangyang Gao, Xiuying Zhao, Liqun Zhang,
Improving the fracture property of polymer nanocomposites by employing nanoparticles as cross-linking points,
Engineering Fracture Mechanics,
Volume 237,
2020,
107229,
ISSN 0013-7944,
https://doi.org/10.1016/j.engfracmech.2020.107229.
(https://www.sciencedirect.com/science/article/pii/S0013794420308122)
Abstract: In this work, a coarse-grained molecular dynamics simulation is performed to construct the end-linked polymer nanocomposites (PNCs) by employing the nanoparticles (NPs) as cross-linking points where the dual end beads of chains are bonded on the surface of NPs. The evolution process of the bond scission and voids is analyzed to understand the effect of the end-grafting density, the chain length, and their polydispersity index (PDI) on the fracture property of the end-linked PNCs. The fracture energy first rises and then declines with the end-grafting density or the chain length while it is gradually reduced with the PDI. It is observed that the number of broken bonds on the chain backbone is more than that between chains and NPs which is related to their number. On the contrary, the percentage of broken bonds between chains and NPs is larger than on the chain backbone due to the high stress by one NP or one end bead. Meanwhile, the percentage of broken bonds is larger on the short chains than on the long chains. Moreover, the number of voids first rises and then decreases with the strain. The following increase is attributed to the new formed voids which is induced by the broken bonds. This can be proved by that the strain at the second rise of number of voids is roughly similar to that at the beginning of bond scission. In summary, our results help to design and fabricate the end-linked PNCs with high fracture property which can facilitate their potentially application.
Keywords: End-linked polymer nanocomposites; Fracture property; Cavitation and crazing; Molecular dynamics simulation

Saham F. Ibarhiam, Hossa F. Alshareef, Sara A. Alqarni, Reem Shah, Salhah D. Al-Qahtani, Samar J. Almehmadi, Nashwa M. El-Metwaly,
Novel nanocomposite film developed via screen-printing of viologen polymer for anti-counterfeiting applications: Photochromism, thermochromism and vapochromic,
Reactive and Functional Polymers,
Volume 172,
2022,
105186,
ISSN 1381-5148,
https://doi.org/10.1016/j.reactfunctpolym.2022.105186.
(https://www.sciencedirect.com/science/article/pii/S1381514822000281)
Abstract: Novel photochromic, thermochromic and gaseous ammonia sensing paper sheets were developed via screen-printing with a viologen-based covalent polymer, resulting in multi-stimuli responsive chromogenic paper substrates. The viologen-based covalent polymer was synthesized from the polymerization of a hydroxyl-substituted aryl-dihydrazide with a viologen-dialdehyde in an acidic aqueous medium. Translucent viologen/resin nanocomposite films prepared on the surface of the paper sheets were developed by the well-dispersion of the covalent organic viologen polymer as a chromogenic agent in a resin-based binder solution without aggregation. As shown by CIE coloration measurements, the translucent film immobilized on cellulose paper surface became green when exposed to UV light. Organic nanocomposite-containing a covalent organic polymer of viologen and a resin binder was used to make a new photochromic film for anti-counterfeiting papers. The photochromic impact was explored at various concentrations of the covalent organic viologen polymer. When exposed to ammonia gas, the viologen-coated paper strips changed color from yellow to green very rapidly. It recovered to yellow immediately after being removed away from the ammonia stimulus. The present paper strip demonstrated a detection limit for aqueous ammonia ranging between 15 and 350 ppm. In addition, heat (95 °C) was able to reversibly trigger the color transformation process. The thermal properties of the synthesized viologen-based covalent polymer were also investigated. Under UV irradiation, the screen-printed documents exhibited a reversible photochromism with high photostability. In addition to examining the rheologies of the generated nanocomposites, the screen-printed papers mechanical and morphological properties were also explored.
Keywords: Viologen-based nanocomposite; Screen-printing; Anti-counterfeiting photochromism; Thermochromism; Colorimetric ammonia sensor

Masaki Sato, Haruyuki Ishii, Yoshiki Sueda, Kanako Watanabe, Daisuke Nagao,
A reinforced, high-κ ternary polymer nanocomposite dielectrics of PVDF, barium titanate nanoparticles, and TEMPO-oxidized cellulose nanofibers,
Composites Part C: Open Access,
Volume 5,
2021,
100163,
ISSN 2666-6820,
https://doi.org/10.1016/j.jcomc.2021.100163.
(https://www.sciencedirect.com/science/article/pii/S266668202100058X)
Abstract: In this paper, reinforcement of dielectric nanocomposite was performed for polyvinyl fluoride (PVDF) as a matrix, which is a practical requirement for foldable and flexible electric energy devices. A fibrous nanofiller, 2,2,6,6-Tetramethylpiperidine 1-oxyl (TEMPO)-oxidized cellulose nanofiber (TOCN) was employed as a nanofiller for the PVDF nanocomposite incorporating highly dielectric barium titanate nanoparticles (BT NPs). Prior to the fabrication of nanocomposite films, a chemical treatment by HCl and a surface-modification with trifluoropropyl group were applied to TOCN and BT nanoparticles, respectively. Their treatments brought about both nanofillers well-dispersed in a polar aprotic solvent for PVDF. A low percentage incorporation of the treated TOCNs up to 0.5 wt% was found to be sufficient for enhancement on the mechanical strength of nanocomposites at a high content of surface-modified BT NPs (30 vol%). The permittivity of the nanocomposites was in the range of 12 to 14 that is twice higher than that in the PVDF film. The PVDF nanocomposites at the treated TOCN loading of 0.3 to 0.5 wt% exhibited superior mechanical strength to the PVDF film. The ternary combination of PVDF, the treated TOCN, and the surface-modified BT NPs showed an improvement on tensile stiffness with maintaining the intrinsic high dielectric properties of nanocomposite films. The present nanocomposite can be a promising ternary system for an advanced design of polymer dielectrics with excellent energy storage properties.
Keywords: Barium titanate; Cellulose nanofiber; Dielectric property; Polymer nanocomposite; Ternary nanocomposite

H. Seyler, S. Quiles-Díaz, G.J. Ellis, P.S. Shuttleworth, A. Flores, M.A. Gómez-Fatou, H.J. Salavagione,
Polymer nanocomposite adhesives with internal nano-heaters to facilitate multilayer laminate separation,
Composites Science and Technology,
Volume 243,
2023,
110271,
ISSN 0266-3538,
https://doi.org/10.1016/j.compscitech.2023.110271.
(https://www.sciencedirect.com/science/article/pii/S0266353823003652)
Abstract: Laminating adhesives used in multilayer films present strong, irreversible adhesion that limits the produced packaging systems to single-use applications. From a sustainability point of view, the recovery of individual polymers after use is imperative and a pivotal step is to make this adhesion reversible via breakdown of the adhesive structure. This work describes a promising strategy based on the incorporation of graphene into thermoreversible adhesive resin formulations to trigger the rupture of the adhesive network by exposure to IR radiation. Graphene is a thermal absorber that abruptly heats up under irradiation and efficiently dissipates this heat to the surrounding environment causing the adhesive network to collapse, resulting in remarkable changes in its mechanical properties. In this study, graphene was incorporated at low concentrations (0.25–1 wt %) into solvent-free polyurethane adhesives containing thermoreversible moieties. The photothermal effect at different loadings was evaluated and the formulation displaying the best balance between photothermal effect and optical properties was selected. Furthermore, the effect of irradiation on cyclability, fluidity and mechanical properties of the graphene-containing adhesives is evaluated. Good cyclability was observed and samples with a graphene loading of 0.25 wt % and 11.5 wt % of thermoreversible bonds (TRB) showed the largest difference in elongation under IR irradiation with respect to the neat adhesive. Creep testing demonstrated that the strain of this sample increases by almost 200% after irradiation due to the breakdown of the three-dimensional adhesive network triggered by the photothermal effect of graphene.
Keywords: Graphene and other 2D-materials; Layered structures; Recycling; Photothermal effect; Creep

Kourosh Hasheminejad, Abbas Montazeri, Hooman Hasheminejad,
Tailoring adhesion characteristics of poly(L-lactic acid)/graphene nanocomposites by end-grafted polymer chains: An atomic-level study,
European Polymer Journal,
Volume 148,
2021,
110351,
ISSN 0014-3057,
https://doi.org/10.1016/j.eurpolymj.2021.110351.
(https://www.sciencedirect.com/science/article/pii/S0014305721000859)
Abstract: Tethered polymer chains are known to have a great potential in tailoring interfaces and promoting interfacial adhesion in polymer-based nanocomposites. In this context, this paper is aimed to explore the adhesion characteristics of poly(L-lactic acid)/graphene (GR) samples having a modified interface, where the PLLA chains at different grafting densities are attached on the GR surface. This is achieved through conducting pull-off tests employing all-atom molecular dynamics simulations. Monitoring the evolution of interfacial energy and pull-off force combined with the microstructural studies indicates that there exists an optimum coverage ratio (i.e., 0.002), beyond which the interfacial interactions would be disrupted. This is supported by the trend observed for variations of the adhesion characteristic such as interfacial normal strength and work of adhesion with the grafting density. To deeply analyze this issue, we further proceed to design composite systems of different architectures referred to as mushroom and brush-like conformations. It is demonstrated that the most effective molecular morphology is the one providing the highest degree of polymer chains entanglement. Also, failed attempts to reinforce adhesion by increasing the grafting density suggest that to have a beneficial chain arrangement, one should control several factors such as diffusion conditions, manufacturing methods, and grafting techniques.
Keywords: Polymer-based nanocomposites; Interfacial adhesion; Molecular dynamics simulation; Functionalized graphene; Tethered polymer chains

K. Elakkiya, P. Bargavi, S. Balakumar,
Unveiling pro-angiogenesis and drug delivery using dual-bio polymer with bio-ceramic based nanocomposite hydrogels,
Chemosphere,
Volume 341,
2023,
140131,
ISSN 0045-6535,
https://doi.org/10.1016/j.chemosphere.2023.140131.
(https://www.sciencedirect.com/science/article/pii/S0045653523024013)
Abstract: In regenerative medicine, blood vessel development is of utmost importance as it enables the restoration of blood flow to tissues, and facilitate rapid vascularization in clinical tissue-engineered grafts. Herein, we fabricate the nanocomposite hydrogels from BG (clinophosinaite), alginate, Polyethylene glycol (PEG) and Dexamethasone (DEX) for the dual applications of drug delivery and angiogenesis assay. The hydrogels were fabricated through cross-linking approach and termed as alginate/PEG (A), alginate/PEG/clinophosinaite (AC), and alginate/PEG/clinophosinaite/DEX (ACD) that further subjected to structural characterization, using powder X-ray diffraction, and fourier-transform infrared spectroscopy. Porous nanostructures and sheets were imaged using field emission scanning electron microscopy (FESEM), which aid in nutrient and oxygen transport to support angiogenesis. The nanocomposite hydrogels evidently demonstrated good hemocompatibility and fully hydrophilic (30.20°). By means of liquid displacement technique, the nanocomposite hydrogel achieves 47% of porosity with the compressive strength about 0.04 MPa. In alginate/PEG/clinophosinaite and alginate/PEG/clinophosinaite/DEX systems, water absorption capacity reached 85% in 6 h and maintained 90% retention after 12 h. Further, leachable tests revealed that the hydrogel had not deformed even after 24 h. In vitro drug release studies evidently divulge sustainable delivery of DEX from alginate/PEG/clinophosinaite/DEX hydrogel with superior characteristics for drug release. The angiogenesis assay also evidently revealed that the AC and ACD hydrogels, demonstrated higher angiogenic properties with, promoted blood vessel development.
Keywords: Nanocomposite hydrogel; Clinophosinaite; Biopolymer; Angiogenesis; Drug delivery

Longwen Wu, Ziming Cai, Longtu Li, Xiaohui Wang,
Breakdown strength and energy density enhancement in polymer-ceramic nanocomposites: Role of particle size distribution,
Composites Science and Technology,
Volume 212,
2021,
108868,
ISSN 0266-3538,
https://doi.org/10.1016/j.compscitech.2021.108868.
(https://www.sciencedirect.com/science/article/pii/S0266353821002244)
Abstract: Polymer-ceramic nanocomposites play a very promising role for energy-storage in high power electronics and advanced pulsed power systems, due to their extremely fast charge-discharge capability. The low energy density is the key factor hindering their application, for which large endeavors have been made in the modulation of the fraction, morphology, size, and dispersion of the particle fillers but small in that of the size distribution, which is critical for energy-storage performance. We first investigated the role of this based on simulated nanocomposites with controlled lognormal distributions via a generation algorithm devised in this work. Dielectric response, breakdown behavior and energy-storage performance were explored for distributions with different standard deviations (SD) and mean values (MV), which were solved with the energy equivalence basis and a phase-field dielectric breakdown model. With the decrease of SD and MV, the effective permittivity declines slightly with enhanced permittivity change, which was related with the enhanced local electric field with intensified fluctuation and should be originated from the major contribution of the polymer matrix from the local energy perspective; whereas improved nominal breakdown strength was achieved owing to the weakened local maximum electric field, which leads to distinctly increased nominal energy density despite the slight decline of the permittivity. Keeping the fillers within a narrow disperse outperforms employing super fine particles. This work demonstrates that enhancement in breakdown strength and energy density can be attained via particle size distribution modulation, paving a new way for the further improvement of the energy-storage performance of polymer-ceramic nanocomposites.
Keywords: Nanocomposite; Breakdown strength; Energy density; Particle size; Distribution

Zhipeng Zhou, Hang Zhang, Jiali Qiu, Pengwan Chen, Weifu Sun,
Atomic insights into synergistic effect of pillared graphene by carbon nanotube on the mechanical properties of polymer nanocomposites,
Nano Materials Science,
Volume 4, Issue 3,
2022,
Pages 235-243,
ISSN 2589-9651,
https://doi.org/10.1016/j.nanoms.2021.07.002.
(https://www.sciencedirect.com/science/article/pii/S2589965121000489)
Abstract: Molecular dynamics simulations have been performed to explore the underlying synergistic mechanism of pillared graphene or non-covalent connected graphene and carbon nanotubes (CNTs) on the mechanical properties of polyethylene (PE) nanocomposites. By constructing the pillared graphene model and CNTs/graphene model, the effect of the structure, arrangement and dispersion of hybrid fillers on the tensile mechanical properties of PE nanocomposites was studied. The results show that the pillared graphene/PE nanocomposites exhibit higher Young’s modulus, tensile strength and elongation at break than non-covalent connected CNTs/graphene/PE nanocomposites. The pull-out simulations show that pillared graphene by CNTs has both large interfacial load and long displacement due to the mixed modes of shear separation and normal separation. Additionally, pillared graphene can not only inhibit agglomeration but also form a compact effective thickness (stiff layer), consistent with the adsorption behavior and improved interfacial energy between pillared graphene and PE matrix.
Keywords: Molecular dynamics; Carbon nanotube; Pillared graphene; Synergistic effect; Polymer nanocomposite

Lixin You, Lixia You, Weihua Qi, Nannan Hu, Yongjie Sun, Fengxian Qin, Tiejun Hu,
Fabrication of Electrochemical Sensor Based on Molecularly Imprinted Polymer/Zinc Oxide Nanoparticle-Nanocomposite (MIP/ZnO/CPE) for Determination of Cyanazine in Food Samples,
International Journal of Electrochemical Science,
Volume 17, Issue 12,
2022,
221240,
ISSN 1452-3981,
https://doi.org/10.20964/2022.12.33.
(https://www.sciencedirect.com/science/article/pii/S1452398123006260)
Abstract: The purpose of this research was to create an electrochemical sensor based on a nanocomposite of zinc oxide nanoparticles (ZnO NPs) and molecularly imprinted polymer (MIP) for detecting cyanazine in food samples. To make modified electrodes, ZnO NPs were electrodeposited on the surface of a carbon paste electrode (CPE), and then a MIP layer was electropolymerized on the modified CPE (MIP/ZnO/CPE). Structural studies of modified electrodes revealed the formation of ZnO NPs with hexagonal shape characteristics and a wurtzite-type structure on the CPE surface, and after electropolymerization, polymer nanoparticles were evenly dispersed on the nanostructured surface of ZnO, resulting in the formation of a rough-shaped nanocomposite. Electrochemical measurements using DPV and amperometry revealed a significant increase in MIP/ZnO/CPE electrocatalytic activity and selectivity due to the synergistic effect of ZnO and MIPs. The studies demonstrated a linear response from 0 to 120 μM, and the sensitivity of MIP/ZnO/CPE was determined to be 0.5034 μA/μM, with a limit of detection of 5nM. The MIP/ZnO/CPE as a proposed sensing system for cyanazine analysis in real samples prepared from lettuce samples was investigated, and the analytical results showed that the RSD (3.48% to 4.64%) and recovery (99.20% to 99.60%) values were appropriate for valid and accurate practical analyses in food in agricultural wastewater samples.
Keywords: Molecularly Imprinted Polymer; Zinc Oxide Nanoparticle; Nanocomposite; Cyanazine; Electrodeposition; Amperometry

Yichen Guo, Xianghao Zuo, Yuan Xue, Jinghan Tang, Michael Gouzman, Yiwei Fang, Yuchen Zhou, Likun Wang, Yingjie Yu, Miriam H. Rafailovich,
Engineering thermally and electrically conductive biodegradable polymer nanocomposites,
Composites Part B: Engineering,
Volume 189,
2020,
107905,
ISSN 1359-8368,
https://doi.org/10.1016/j.compositesb.2020.107905.
(https://www.sciencedirect.com/science/article/pii/S1359836820300445)
Abstract: There is an urgent demand for producing biodegradable polymer based composites with good thermal and/or electrical conductivity to mitigate the plastic pollution introduced by electronic waste. Here, we have designed and engineered a mechanically strong, melt processable, biodegradable polymer based nanocomposite with excellent thermal and electrical conductivity using filler dispersion principle and the work of adhesion (Wa) as guides. In the design, graphene nano-platelets (GNPs) were dispersed into a highly ductile biodegradable polymer - poly (butylene adipate-co-butylene terephthalate) (PBAT). Blending with another biodegradable polymer, poly (lactic acid) (PLA) that has low affinity to GNPs, confined the dispersion of GNPs within PBAT matrix, thereby facilitating the formation of a percolated network. As a result, high thermal conductivity (3.15W/m⋅K) and electrical conductivity (338S/m) were achieved for the nanocomposite at 40 wt% of GNPs loading, and the mechanical performance remained strong even at such filler loading due to the strong interaction between GNPs and PBAT. This study provides a new strategy for effectively producing high thermally and/or electrically conductive polymer nanocomposites.
Keywords: Polymer nanocomposites; Electrical conductivity; Thermal conductivity; Graphene nano-platelets; Work of adhesion; Dispersing preference

Visuta Engkagul, Chris Rader, Nanetta Pon, Stuart J. Rowan, Christoph Weder,
Nanocomposites Assembled via Electrostatic Interactions between Cellulose Nanocrystals and a Cationic Polymer,
Biomacromolecules,
Volume 22, Issue 12,
2021,
Pages 5087-5096,
ISSN 1525-7797,
https://doi.org/10.1021/acs.biomac.1c01056.
(https://www.sciencedirect.com/science/article/pii/S1525779722005177)
Abstract: ABSTRACT
On account of their high strength and stiffness and their renewable nature, cellulose nanocrystals (CNCs) are widely used as a reinforcing component in polymer nanocomposites. However, CNCs are prone to aggregation and this limits the attainable reinforcement. Here, we show that nanocomposites with a very high CNC content can be prepared by combining the cationic polymer poly­[(2-(methacryloyloxy)­ethyl) trimethylammonium chloride] (PMETAC) and negatively charged, carboxylated CNCs that are provided as a sodium salt (CNC-COONa). Free-standing films of the composites can be prepared by simple solvent casting from water. The appearance and polarized optical microscopy and electron microscopy images of these films suggest that CNC aggregation is absent, and this is supported by the very pronounced reinforcement observed. The incorporation of 33 wt % CNC-COONa into PMETAC allowed increasing the storage modulus of this already rather stiff, glassy amorphous matrix polymer from 1.5±0.3 to 6.6±0.1 GPa, while the maximum strength increased from 11 to 32 MPa. At this high CNC content, the reinforcement achieved in the PMETAC/CNC-COONa nanocomposite is much more pronounced than that observed for a reference nanocomposite made with unmodified CNCs (CNC-OH).

Bin Li, Mengjing Zhou, Ming Cheng, Jizhen Liu, Xiaojia Xu, Xiangyu Xie,
Rapid preparation of ZnO nanocomposite hydrogels by frontal polymerization of a ternary DES and performance study,
RSC Advances,
Volume 12, Issue 20,
2022,
Pages 12871-12877,
ISSN 2046-2069,
https://doi.org/10.1039/d2ra01626e.
(https://www.sciencedirect.com/science/article/pii/S204620692202928X)
Abstract: ABSTRACT
A deep eutectic solvent (DES) was synthesized from urea (U), acrylamide (AM), and choline chloride (ChCl). ZnO was dispersed in the DES as a filler, and nanocomposite hydrogels (ZnO/P(U-AM-ChCl)) were successfully prepared by frontal polymerization (FP). The hydrogels were verified by Fourier infrared spectroscopy to contain ZnO nanoparticles (ZnO-NPs). The swelling behaviour, conductivity, and antibacterial properties of the ZnO nanocomposite hydrogels were investigated. The results showed that the ZnO/P(U-AM-ChCl) hydrogels had excellent antibacterial properties and exhibited super high inhibition rates of 81.87% and 88.42% against two basic colonies of Gram-negative and Gram-positive bacteria, respectively. The equilibrium swelling of the hydrogels was found to increase significantly from 9.30 to 12.29 with the addition of ZnO, while the ZnO/P(U-AM-ChCl) hydrogel conductivity exhibited good UV sensitivity. This study provides a rapid and low-energy method for the preparation of nanocomposite hydrogels with excellent antibacterial properties.

Huafang Zhang, Zewen Kang, Hu Zhu, Hetong Lin, Da-Peng Yang,
ZnO/C nanocomposite grafted molecularly imprinted polymers as photoelectrochemical sensing interface for ultrasensitive and selective detection of chloramphenicol,
Science of The Total Environment,
Volume 859, Part 1,
2023,
160284,
ISSN 0048-9697,
https://doi.org/10.1016/j.scitotenv.2022.160284.
