Repository: goke-ai/QuickPaper

File: src/polymer/ScienceDirect_citations_1721632223871.txt (part 1 of 5)
Sanju Gupta, Alex Henson,
Engineered nanocomposites through embedding of smaller “organic inorganic” nanoparticles in thermoplastic Poly(2-Vinylpyridine) polymer matrix,
Composites Part B: Engineering,
Volume 272,
2024,
111207,
ISSN 1359-8368,
https://doi.org/10.1016/j.compositesb.2024.111207.
(https://www.sciencedirect.com/science/article/pii/S1359836824000180)
Abstract: Polymer nanocomposites (PNCs) are significant for modern and future applications owing to their multifunctionality promoted by morphology and tailored interfaces between the constituents. However, ‘forward’ engineered polymer (host) composites with smaller size nanoparticles (guest) providing desired properties remains challenging as they depend upon nanoparticles aggregation, size, shape, and loading (volume or weight) fraction. This study strategically designs and develops PNCs comprising thermoplastic poly (2-vinylpyridine) (P2VP) polymer matrix impregnated with spherical polyhedral oligomeric silsesquioxane (N-POSS) nanoparticles (diameter ∼2–5 nm) and anisotropic planar nitrogenated graphene nanoribbons (GNR, strip width ∼5–10 nm) commensurate with polymer chain radius of gyration, Rg, (or segment length ∼1.5 nm) and comparable energy scales of electrostatic interaction and attractive hydrogen bonding. We investigated static and dynamic structure and thermophysical properties to correlate with interfacial regions and the results are compared with larger graphene oxide (GO, lateral dimension ∼100–200 nm) nanosheets and silica (SiO2, ∼25–50 nm) particles. While electron microscopy revealed nanoparticle distribution, the lattice bonding, conjugation length, and mechanical properties are determined from micro-Raman spectroscopy and atomic force microscopy, respectively. The differential scanning calorimetry provided a measure of glass transition temperature, Tg, with positive shift of ∼10–18 °C with nanoparticles loading indicating strength of structural relaxation/chain rigidity behavior and thermogravimetric analysis displayed increased thermal stability and conductivity (decreased interfacial resistance). We also measured temperature dependent dc electrical conductivity and dielectric relaxation spectroscopy gaining insights into percolation and dynamic interfacial layer. This study signified understanding of interactions and interfacial regions, key element to demystify the microscopic structure-property relationships.
Keywords: Polymer nanocomposites; Interfaces; Microstructure; Glass transition; Temperature dependent dynamics

Christine Heera Ahn, Guogao Zhang, Zhigang Suo,
Ductility of a nanocomposite of glassy and rubbery polymers,
Journal of the Mechanics and Physics of Solids,
2024,
105760,
ISSN 0022-5096,
https://doi.org/10.1016/j.jmps.2024.105760.
(https://www.sciencedirect.com/science/article/pii/S0022509624002266)
Abstract: A brittle glassy polymer can be made ductile by forming a nanocomposite with a rubbery polymer. This paper investigates a nanocomposite of poly(methyl methacrylate) (PMMA) and poly(ethyl acrylate) (PEA). Pure PMMA is a brittle glass, pure PEA is a rubber, and a PEA-PMMA nanocomposite is ductile. We fabricate the nanocomposite by swelling PEA with MMA monomer, followed by polymerizing MMA. We prepare nanocomposites of various weight fractions of PMMA and measure their properties, including modulus, yield strength, fracture strain, fracture strength, work of fracture, and toughness. Whereas bulk PMMA fractures at a strain of ∼0.05 by localizing inelastic deformation in crazes, the PEA-PMMA nanocomposite can be stretched several times its original length with homogeneous deformation. The nanocomposite separates into a glassy phase and a rubbery phase. For a nanocomposite of 45% weight fraction of PMMA, the atomic force microscopy shows that the two phases are bicontinuous and the phase size is at ∼20 nanometers. For the nanocomposite to undergo large deformation, the continuous glassy phase must accommodate. Our experiments exclude the mechanism that the glassy phase in the nanocomposite breaks into small pieces. Rather, the glassy phase in the nanocomposite is itself ductile. We discuss the molecular picture of this ductility.
Keywords: Interpenetrating polymer network; Poly(methyl methacrylate); Poly(ethyl acrylate); Ductility

Ahmed Belhameid, Ángela Inmaculada López-Lorente, Adel Megriche, Rafael Lucena, Soledad Cárdenas,
Photocatalytic/sorption-self-cleaning activity of cellulose decorated with TiO2 and M@TiO2 (M=Au, Ag) polymeric nanocomposites,
Journal of Cleaner Production,
Volume 452,
2024,
142190,
ISSN 0959-6526,
https://doi.org/10.1016/j.jclepro.2024.142190.
(https://www.sciencedirect.com/science/article/pii/S095965262401638X)
Abstract: Titanium oxide nanoparticles (TiO2 NPs) are a semiconductor material widely employed as photocatalysts for environmental remediation owing to its excellent properties. Nevertheless, collecting the nanomaterial once dispersed in the aqueous media is challenging, while the photocatalytic activity is limited mainly to the ultraviolet range of radiation. In this work, we have modified cellulose paper, a sustainable and green support, with a polymer nanocomposite comprising nylon-6 and different nanomaterials, i.e., anatase TiO2 nanoparticles (NPs) as well as TiO2 decorated with Ag and Au in form of NPs by means of a simple procedure. The immobilization of the nanocomposite on paper mediated the subsequent recovery of the substrate upon incubation. The presence of nylon-6 enables both the attachment of the NPs on the support as well as the isolation of the pollutant from the contaminated water due to the interactions with the target analyte, i.e., methyl orange (MO). Additionally, the presence of the mentioned polyamide within the substrate triggers the photocatalytic reaction under visible light radiation. The broadening in the range of the light towards the use of sunlight has been also evaluated via modification of the photocatalyst nanoparticles with noble metals such as silver and gold. The kinetic of degradation of MO upon sunlight exposure with the different polymeric nanocomposites followed a pseudo-first-order model, with k constant values of 0.070, 0.083 and 0.120 min−1 for TiO2, Ag@TiO2 and Au@TiO2 nanocomposites, respectively. The effect of the presence of the polymer on the substrate has been evaluated, observing an increase in the k constant upon addition of the polyamide from 0.036 to 0.069 min−1 for TiO2. The synergistic effect of sorption/degradation enables the regeneration of the substrates modified with the nanomaterials that can be reused several times, the relative standard deviation of k upon three subsequent photocatalytic cycles being in the range 15.7–37.7%.
Keywords: Titanium oxide; Cellulose; Nanocomposite; Photocatalysis; Gold; Silver

M.A. Morsi, G.M. Asnag, Awatef S. Assran, Reem Alwafi, A.E. Tarabiah, Naif Ahmed Alshehri, Ahmed N. Al-Hakimi, Abdu Saeed,
Reinforced PEO/Cs polymers blend with Al2O3/TiO2 hybrid nanofillers: Nanocomposites for optoelectronics and energy storage,
Journal of Energy Storage,
Volume 88,
2024,
111554,
ISSN 2352-152X,
https://doi.org/10.1016/j.est.2024.111554.
(https://www.sciencedirect.com/science/article/pii/S2352152X24011393)
Abstract: This work focuses on the meticulous preparation and characterization of polyethylene oxide (PEO)/chitosan (Cs) polymer blends infused with aluminum oxide nanoparticles (Al2O3 NPs) and sol-gel synthesized titanium oxide nanoparticles (TiO2 NPs). Employing the casting method, the study delves into a comprehensive analysis of the structural, optical, electrical, and dielectric properties exhibited by the resulting PEO/Cs-Al2O3/TiO2 nanocomposites. Structural evaluations utilized transmission electron microscopy (TEM), scanning electron microscopy (SEM), X-ray diffraction (XRD), and Fourier-transform infrared spectroscopy (FT-IR). UV–Vis spectra showed enhanced optical properties, with the indirect optical energy gap decreasing from 5.23 eV to 5.01 eV for blends with 2.4 wt% Al2O3/TiO2 NPs. The AC conductivity of the polymeric nanocomposites showed enhanced values compared with the pure blend. Additionally, dielectric permittivity and modulus exhibit tunability, presenting advantageous prospects with varying Al2O3/TiO2 NPs concentrations in the PEO/Cs blend. The Nyquist plots reveal distinctive features, including semicircular arcs at the low-frequency part and an inclined spike at the high-frequency part, with decreasing arc radius corresponding to increasing nanofiller contents. These observations are best fitted to two models of equivalent circuits. The engineered PEO/Cs-Al2O3/TiO2 nanocomposite capacitor showed enhanced storage capacity and controlled conductance characteristics. The findings of this study revealed that these nanocomposites hold promise as bandgap tuners, optical sensors, permittivity-tunable nanodielectrics, and novel host matrices for the development of solid polymer flexible electrolytes, thereby contributing to the next generation of energy storage and conversion devices with superior performance.
Keywords: PEO/Cs blend-Al2O3/TiO2 nanocomposite; XRD; Optical properties; Electrical properties; Energy storage

Eva Maria Richter, Gunnar Possart, Paul Steinmann, Sebastian Pfaller, Maximilian Ries,
Revealing the percolation–agglomeration transition in polymer nanocomposites via MD-informed continuum RVEs with elastoplastic interphases,
Composites Part B: Engineering,
Volume 281,
2024,
111477,
ISSN 1359-8368,
https://doi.org/10.1016/j.compositesb.2024.111477.
(https://www.sciencedirect.com/science/article/pii/S1359836824002889)
Abstract: This contribution builds the concluding step of a multiscale approach to effectively capture the mechanical behavior of polymer nanocomposites (PNCs), in this case, silica-modified polystyrene. By introducing continuum-based representative volume elements (RVEs) that employ previously identified elastoplastic property gradients for the interphases surrounding the fillers, the effects of particle size, particle volume fraction, and agglomeration on the mechanical performance are investigated. Uniaxial tension tests are simulated with the respective finite-element RVEs, and stress–strain curves are derived. The elastic and plastic material properties of the RVE can then be extracted and analyzed quantitatively by fitting the stress–strain curves with a Voce-type elastoplasticity formulation. At small degrees of agglomeration, i.e., good particle dispersion, in combination with sufficiently large particle volume fraction, percolation bands form, leading to improved elastic and plastic properties. Higher degrees of agglomeration or particle clusters behave like large single particles, which has an adverse effect, i.e., the nanoscale size effect is thereby neutralized. Therefore, the precise MD-informed elastoplastic interphase representation of our RVEs enables the investigation of the transition from beneficial percolation to unfavorable agglomeration. Ultimately, this contribution establishes a link between the effects of particle size, particle volume fraction, agglomeration, and percolation, which have so far only been discussed separately in the literature. Our methodology offers new insights into the structure–property relations of PNCs and their resulting mechanical behavior. The underlying multiscale approach with a systematic transition from molecular to microscopic scales is required to complement experimental observations and exploit the full potential of PNCs.
Keywords: Polymer composites; Nanocomposites; Mechanical properties; Modeling and simulation; Interphase; Size effect; Percolation bands; Agglomeration; Finite elements

Qurat Ul Ain, M.F. Wani, Rakesh Sehgal, Manjesh Kumar Singh,
Mechanical and viscoelastic characterization of Al2O3 based polymer nanocomposites: An experimental and molecular dynamics simulation approach,
Computational Materials Science,
Volume 239,
2024,
112955,
ISSN 0927-0256,
https://doi.org/10.1016/j.commatsci.2024.112955.
(https://www.sciencedirect.com/science/article/pii/S0927025624001769)
Abstract: Polymer nanocomposites (PNCs) being revolutionary materials, comprises polymer matrix phase and nanoparticles (NPs) phase. This study focuses on incorporating alumina (Al2O3) into poly-dimethyl siloxane (PDMS) matrix to analyze viscoelastic behavior and damping in response to dynamic mechanical loading. The experiments were performed using nano-DMA for comparing how Al2O3 reinforcement influences structural conformations and dynamic properties of PNCs. At 100 Hz, the storage modulus (E′) increases by 150%, 20%, and 74% for 1.0 wt% NPs with average particle sizes of 25 nm, 80 nm, and 200 nm, respectively. The significant changes in storage modulus and hardness values occur during variable frequencies (10 to 50 Hz) for 1.0 wt%, 9.0 wt%, and 7.0 wt% with reinforcements of 25 nm, 80 nm, and 200 nm, respectively. Adhesion factor and reinforcement efficiency factor highlight complementary effects of reinforcements at different frequencies. Further, an all-atom MD simulation method characterizes static and dynamic properties, predicting comprehensive dynamical and structural–property relationships. This quantifies damping capacity and reveals insights into how Al2O3 alters the material’s behavior. In summary, the study provides a precise comparative analysis of overall PNC performance, emphasizing the intrinsic effect on mechanical properties. It recognizes deformation mechanisms driving energy storage and dissipation for developing PNCs with enhanced mechanical performance.
Keywords: Al2O3-based nanocomposites; Dynamic nanoindentation; Mechanical properties; Molecular dynamics simulation; Damping capacity

Tongfei Gu, Tong Ji, Hongjie Bi, KeJiao Ding, Hao Sun, Wenxiang Zhai, Zechun Ren, Yunzhao Wei, Min Xu,
4D printed and multi-stimulus responsive shape memory polymer nanocomposites developed on hydrogen bonding–metal-phenolic sacrificial network: Application for hazardous chemical operations soft robots,
Applied Materials Today,
Volume 35,
2023,
102009,
ISSN 2352-9407,
https://doi.org/10.1016/j.apmt.2023.102009.
(https://www.sciencedirect.com/science/article/pii/S2352940723002780)
Abstract: Designing 4D printed shape memory polymers (SMPs) with mechanical robust and multi-stimulus responses applied in soft robot holds vast promise. While significant progress has been made in this area, implementing SMP composites with multi-stimulus response capabilities for fused filament fabrication (FFF) 4D printing typically sacrifices the inherent mechanical properties of the materials, limiting the requirements for robust and tough applications of SMP in soft robotics. In this work, Fe3O4 nanoparticles are employed as functional particles, and the "hydrogen bonding–metal-phenolic" sacrificial network in the nanoparticles and polymer is designed to achieve NIR light and magnetic stimulation response without sacrificing the maximum strength and toughness of the 4D printable SMP. The SMP nanocomposite developed from the sacrificial network has a tensile strength of 18.98 MPa and an elongation at break of 897 %, a 40 % increase in strength and 196 % increase in elongation at break compared to SMP nanocomposites with direct Fe3O4 addition. In addition, the shape-programmable soft robot with NIR light and magnetic stimulation response is developed based on 4D printing. The remote precision control and drugs release demonstrates the potential application of 4D printed soft robots in hazardous chemical operations.
Keywords: 4D printing; Shape memory polymer nanocomposites; Metal-phenolic network (MPN); Sacrificial network; Soft robot

Shenyi Lu, Ke Zhang, Yu Liu, Xiaofeng Zhan, Rojan Savari,
Polymeric nanocomposite electrode for enhanced electrochemical detection of α-lipoic acid: Application in neuroinflammation prevention and clinical analysis,
Environmental Research,
Volume 245,
2024,
117369,
ISSN 0013-9351,
https://doi.org/10.1016/j.envres.2023.117369.
(https://www.sciencedirect.com/science/article/pii/S0013935123021734)
Abstract: Using poly (vanillin-co-chitosan)/functionalized MWCNTs/GCE (PV-CS/f-MWCNTs/GCE) as a polymeric nanocomposite modified electrode, the present investigation has been conducted on the electrochemical detection of α-lipoic acid (α-LA) to prevent the activation of microglia inflammation of the nervous system. The manufacture of modified polymeric nanocomposite electrodes was carried out using the established electropolymerization process. Field emission scanning electron microscopy (FE-SEM) and X-ray diffraction (XRD) analyses of structure revealed that the electropolymerization of poly (vanillin-co-chitosan) on the surface of the f-MWCNTs modified electrode was successful. Vanillin-co-chitosan electropolymerization on f-MWCNTs as electroactive sheets can enhance the signal for α-LA electrochemical sensors, according to research on the electrochemical characteristics utilizing cyclic voltammetry (CV) and differential pulse voltammetry (DPV) methodologies. The PV-CS/f-MWCNTs/GCE demonstrated that it had a sensitivity of 0.04664 μA/μM, a detection limit of 0.012 μM, and an excellent response, linear range, and wide linear range to α-LA from 0 to 3000 μM. The results of the application of PV-CS/f-MWCNTs/GCE for determining the concentration of α-LA in a prepared real sample of human serum by DPV and human lipoic acid ELISA Kit analyses via standard addition method illustrated the substantial conformity between the findings of both assays. The results of the DPV analyses resulted in acceptable recovery values (97.60%–99.10%) and appropriate values of the Relative Standard Deviation (RSD) (3.58%–5.07%), which demonstrated the great applicability and accuracy of the results of PV-CS/f-MWCNTs/GCE for determining α-LA concentration in biological fluids and pharmaceutical specimens.
Keywords: Polymeric nanocomposite modified electrode; Electrochemical sensor; α-lipoic acid; Electropolymerization; Differential pulse voltammetry

Kaniknun Sreejivungsa, Prasit Thongbai,
Enhanced dielectric properties of PVDF polymer nanocomposites: A study on gold−decorated, surface−modified multiwalled carbon nanotubes,
Heliyon,
Volume 10, Issue 4,
2024,
e26693,
ISSN 2405-8440,
https://doi.org/10.1016/j.heliyon.2024.e26693.
(https://www.sciencedirect.com/science/article/pii/S2405844024027245)
Abstract: The integration of surface-modified multiwalled carbon nanotubes (fMWCNTs) into polymer nanocomposites has been extensively studied for their potential to enhance dielectric properties. This study, however, pioneers the use of a novel hybrid filler comprising fMWCNTs coated with metal nanoparticles, specifically aimed at augmenting the dielectric performance of polymers. In our research, poly(vinylidene fluoride) (PVDF) nanocomposite films were synthesized using fMWCNTs with a diameter of ∼6–9 nm and a length of 5 μm, adorned with gold nanoparticles (nAu) of ∼5.4 ± 0.9 nm via an adapted Turkevich method. Comprehensive analyses were conducted on nAu−fMWCNTs hybrid powder and their nanocomposites in PVDF with varying filler concentrations, confirming the formation of nAu−fMWCNTs with a weight ratio of 1.1 : 98.9. Three−phase percolative nanocomposites were produced by dispersing the hybrid filler in N,N−dimethylformamide, facilitated by interactions between the negative charge of nAu−fMWCNTs (zeta potential of ∼ −40.43 ± 0.46 mV) and polar phases of PVDF. This was verified through zeta potential and Fourier−transform infrared spectroscopy analyses. The dielectric permittivity (ε′) of the nanocomposites significantly increased from 17.8 to 524.8 (at 1 kHz) with filler loadings from 0.005 to 0.01 vol%, while the dielectric loss tangent (tanδ) showed a minor increase from 0.05 to 1.18. These enhancements are attributed to the elevated permittivity of nAu−fMWCNTs hybrid powder, PVDF's transition to the β−phase, and interfacial polarization effects. The restrained growth of nAu on fMWCNTs and the inhibition of conductive pathways in the polymer matrix contributed to the low tanδ values.
Keywords: Multiwall carbon nanotubes; nAu−fMWCNTs; Turkevich method; Zeta potential; PVDF

Maitri Patel, Ranjan Kr. Giri, Kuldeep Mishra, J.J. Chaudhari, D.K. Kanchan, Pramod K. Singh, Deepak Kumar,
Synthesis and assessment of novel Na2S dispersed high performance nanocomposite gel polymer electrolyte intended for sodium batteries and electric double layer capacitors,
Journal of Energy Storage,
Volume 86, Part A,
2024,
111280,
ISSN 2352-152X,
https://doi.org/10.1016/j.est.2024.111280.
(https://www.sciencedirect.com/science/article/pii/S2352152X2400865X)
Abstract: Sodium sulphide (Na2S) nanoparticles are synthesized by hydrothermal method and utilized for electrochemical application for the first time. A series of sodium-ion conducting nanocomposite gel polymer electrolytes (NCGPEs) incorporating poly (methyl methacrylate) i.e., (PMMA) as the polymer backbone, sodium tetrafluoro-borate (NaBF4) as the salt, tetraethylene glycol dimethyl ether (TEGDME) as the plasticizer, and Na2S as the active fillers, are fabricated and studied. The optimized electrolyte having PMMA/NaBF4/TEGDME matrix incorporated with 2.5 wt% Na2S nanoparticles exhibits a high ionic conductivity of 3.0 × 10−4 S cm−1, low activation energy of 0.13 eV and operating voltage range of ~2.8 V at ambient temperature. Thermal studies reveal that the fabricated NCGPEs have the ability to retain the gel phase up to 473 K. The X-ray diffraction (XRD) and Fourier transform Infra-red (FTIR) spectroscopy indicate changes in structure and the ion–filler–polymer interactions inside the synthesized NCGPEs. A proto-type sodium cell with an optimized NCGPE has an open circuit voltage of 2.3 V and a first discharge capacity of 205 mAh g−1. The electric double layer capacitor (EDLC) designed with optimized electrolyte has a specific capacitance of 58 F g−1 and is stable up to 2000 charge-discharge cycles.
Keywords: Na2S nanoparticles; Nanocomposite gel polymer electrolyte; Electrochemical impedance spectroscopy; Sodium battery; Electric double layer capacitor

Hessa A. Alsalmah, Adel Bandar Alruqi, Omer Nur, A. Rajeh,
Developing polymer nanocomposite films of ZnO/NiFe2O4 nanohybrids, polyvinyl pyrrolidone, and chitosan for flexible electromagnetic applications and energy storage devices,
Ceramics International,
Volume 50, Issue 16,
2024,
Pages 28794-28804,
ISSN 0272-8842,
https://doi.org/10.1016/j.ceramint.2024.05.190.
(https://www.sciencedirect.com/science/article/pii/S0272884224020583)
Abstract: The present study used ultra-sonication approach to manufacture ZnO/NiFe2O4 (ZNF) and casting technique to prepare ZnO/NiFe2O4–Cs/PVP nanocomposite films. The successful creation of these nanocomposites with a significant decrease in the % crystallinity of the polymer blend with doping agent was verified by XRD results. ZNF and the Cs/PVP chains interacted in the polymer nanocomposites, as seen by the spectra of the FTIR. To determine the direct and indirect optical band gaps, tauc graphs were studied using data from UV–Vis analysis. The results indicate that while the Urbach energy was found to increase, the optical band gaps decreased as the weight percentage of the nanofiller increased. Using a thermogravimetric approach, the thermal stability of the produced PNCs has been investigated. Conductivity experiments demonstrated that when the nanofiller ZNF content increased to 2.5 wt%, so did AC conductivity, the dielectric loss, and the dielectric constant. The correlation between the mechanism of conduction and the amount of nanoparticles indicates that an increase in the percentage of ZNF in nanocomposites could increase their conductivity, with values ranging from 3.72 × 10−12 for pure blend to 7.72 × 10−8 S/cm for 2.5%ZNF-Cs/PVP at 100 Hz. The dielectric measurements for the nanocomposite films showed an increase in dielectric losses and dielectric constant, which is indicative of the films' enhanced dielectric polarization. The results of characterization point to possible uses of these polymer nanocomposites in flexible optoelectronic and magneto-electronic applications and energy storage devices.
Keywords: ZnO/NiFe2O4 nanohybrids; Optical properties; Dielectric properties; Ac conductivity; Magnetic properties

Huitian Cheng, Wenqiang Zhang, Wangfeng Bai, Peng Zheng, Peng Li, Jiwei Zhai,
High-temperature high-performance capacitive energy storage in polymer nanocomposites enabled by nanostructured MgO fillers,
Journal of Energy Storage,
Volume 96,
2024,
112752,
ISSN 2352-152X,
https://doi.org/10.1016/j.est.2024.112752.
(https://www.sciencedirect.com/science/article/pii/S2352152X24023387)
Abstract: High-temperature high-performance polymer dielectric capacitors are essential for cutting-edge electronics and high-power systems operated in harsh environment conditions. Herein, dielectric composites comprising polyetherimide (PEI) polymers and easily prepared magnesium oxide (MgO) nanoparticles are fabricated by tape casting to promote capacitive performance at high temperatures. Benefiting from high-insulation behavior and wide bandgap of the MgO nanoparticles, the designed PEI nanocomposites deliver the significantly suppressed leakage current density and prominent enhancement of the breakdown strength, especially under high temperatures, the rationality of which is further revealed by finite element simulations on high-field distribution and electrical tree evolution. Accordingly, the nanocomposites containing ultra-low loading volume (0.5 vol%) MgO nanoparticles endow a large discharged energy density (~ 6.60 J cm−3) at 150 °C, which is ahead of most investigated 0–3 dielectric nanocomposites with inorganic fillers. Moreover, the excellent fatigue resistance at 150 °C is simultaneously achieved. This study demonstrates a practical route to develop scalable high-temperature polymer nanocomposite dielectrics blended with inorganic nanoparticles with superior capacitive performance, thus accelerating the development of dielectric polymer capacitors.
Keywords: Dielectric capacitor; Energy storage energy; Nano-filler; Polymer composites; Breakdown strength

Luciana Mentasti, Nahuel Martínez, Ileana A. Zucchi, Julián Marcazzó, Guillermo Orellana, Martín Santiago, Gastón Barreto,
Novel materials for radiation sensing in radiotherapy treatments: Development of luminescent YVO4:Eu3+ polymer-based nanocomposites,
Optical Materials,
Volume 150,
2024,
115285,
ISSN 0925-3467,
https://doi.org/10.1016/j.optmat.2024.115285.
(https://www.sciencedirect.com/science/article/pii/S0925346724004683)
Abstract: This scientific work explores the development of luminescent nanocomposite materials for radiation sensors in Fiber Optic Dosimetry (FOD). The study emphasizes the use of YVO4:Eu3+ as a scintillator material due to its high luminescent efficiency. However, the challenge arises from its higher effective atomic number compared to soft tissue. To address this issue, the work explores the dispersion of YVO4:Eu3+ as nanoparticles (NPs) in a biocompatible polymeric matrix, specifically considering poly(methyl methacrylate) (PMMA) and poly(ethylene glycol) dimethacrylate (PEGDMA). Both PMMA/YVO4:Eu3+@TMSPM and PEGDMA/YVO4:Eu3+@TMSPM formulations were synthesized with minimal impact on the glass transition temperatures of the polymers. Under UV and beta particle excitation, these formulations exhibit emission spectra characteristic of Eu3+ f-f transitions. The decay times of the main emission peak at 620 nm were 615 μs, 584 μs, and 567 μs for the NPs, PEGDMA- and PMMA-based polymeric nanocomposites (PNCs), respectively. These decay times fall within the range suitable for scintillators in LINAC pulsed radiation facilities. Also, PEGDMA- and PMMA-based PNCs with varying contents of YVO4:Eu3+ NPs showed radioluminescence spectra under beta particle irradiation. This work demonstrates the feasibility of developing PEGDMA- and PMMA-based PNCs containing dispersed YVO4:Eu3+ NPs for their application as scintillators in radiotherapy dosimetry.

Zahra Hadi, Jafar Khademzadeh Yeganeh, Yasser Zare, Muhammad Tajammal Munir, Kyong Yop Rhee,
Predicting of electrical conductivity for Polymer-MXene nanocomposites,
Journal of Materials Research and Technology,
Volume 28,
2024,
Pages 4229-4238,
ISSN 2238-7854,
https://doi.org/10.1016/j.jmrt.2024.01.014.
(https://www.sciencedirect.com/science/article/pii/S2238785424000152)
Abstract: The prediction of electrical conductivity in MXene nanosheet –polymer composites is a complex task that lacks a straightforward model. In this study, a model is proposed to predict the conductivity for the samples filled with MXene. Our proposed method takes into account various factors that influence the overall conductivity of the samples. The factors include the dimensions of MXene, volume fraction of MXene, percolation onset, tunnel distance, network fraction, and interphase thickness. The validity of the expressed method is examined using experimental data for several samples. Furthermore, an analysis of the relationship between the predicted conductivity and the parameters is conducted to confirm the reliability of the proposed methodology. The calculated outcomes from the proposed model exhibit a high level of accordance with the experimented conductivity of the samples. The maximum electrical conductivity of 16.1 S/m is achieved by the minimum tunneling distance of 1 nm, but the conductivity becomes very weak when tunneling distance in more than 11 nm.
Keywords: MXene; Polymer nanocomposite; Electrical conductivity; Interphase; Tunneling distance

Tianbo Deng, Zhiyuan Peng, Yuan Gao, He Zhao, Binbin Xu, Ling Zhang, Chunzhong Li,
Tadpole-like bottlebrush polymer-modified multiwalled carbon nanotubes: A strategy for interface-strengthened polymer nanocomposites with exceptional performance,
Composites Part B: Engineering,
Volume 274,
2024,
111275,
ISSN 1359-8368,
https://doi.org/10.1016/j.compositesb.2024.111275.
(https://www.sciencedirect.com/science/article/pii/S1359836824000866)
Abstract: Nanocomposites incorporating hierarchically structured nanofillers create great opportunities to generate high-performance artificial materials. However, the rational design of the chemistry and structure of interfaces within polymer matrix is still challenging due to the intrinsic mismatch between nanofiller and matrix. Herein, we report an effective approach to fabricate chitosan (CS)-based nanocomposites with integrated high strength and toughness whose interfaces are chemically modulated by tadpole-like bottlebrush polymers (BBPs) modified multiwalled carbon nanotubes (MWCNTs). The tadpole-like PCL-b-(PCL-g-PGMA) BBPs, containing a bottlebrush poly(ε-caprolactone)-g-poly(glycidyl methacrylate) (PCL-g-PGMA) main body and a linear soft PCL tail, act as a bridge to connect the MWCNTs and CS matrix, resulting in the soft inner layer (PCL tail) and the stretchable cross-linked outer layer (PCL-g-PGMA main body) at the interface of the CS/MWCNTs-BBPs nanocomposite films. Significantly, unlike traditional block copolymers (BCPs) toughening with limited stretching spacing, the coupling of stretched PGMA brush and soft PCL backbone in PCL-g-PGMA main body impart the MWCNTs-BBPs with stretchable interfacial spatial distance when the MWCNTs bear stretching force. The resultant CS/MWCNTs-BBPs nanocomposite film with 1.5 wt% MWCNTs loading exhibits high tensile strength (up to 80.6 % increase), exceptional elongation at break (up to 380 % increase), and superior toughness (up to 976 % increase) in comparison with the neat CS. This study represents a new strategy for designing interface-strengthened nanocomposites with exceptional performance and holding great promise in a wide range of applications.
Keywords: Polymer nanocomposites; Double-layered interface; Tadpole-like bottlebrush polymers; Enhanced mechanical properties; Biodegradability

Rajita Sanaka, Santosh Kumar Sahu,
Influence of nanofiller addition on the mechanical, thermal, and shape recovery behavior of shape memory polymer nanocomposite: A brief review,
Materials Today: Proceedings,
2023,
,
ISSN 2214-7853,
https://doi.org/10.1016/j.matpr.2023.06.370.
(https://www.sciencedirect.com/science/article/pii/S221478532303763X)
Abstract: Shape memory polymers (SMPs) are macromolecules that exhibit a shape memory effect due to linear chains and crosslinking sites. SMPs may alter structure, size, stiffness, and form in response to external stimuli. The neat SMP has low mechanical and thermal properties, which may be improved by adding nanofillers called shape memory polymer nanocomposite (SMPNC). The current review study performs an in-depth investigation of the mechanical, thermal, and shape recovery behavior of SMPNC. The significance of the research highlights that the addition of nanofiller has a positive impact on safe fixity, but it has little impact on the shape recovery behavior of the SMPNC. It was observed that the addition of nanofiller and their concentration improves the mechanical and thermal properties.. The SMPNC has potential uses in a variety of industries, including aerospace, automotive, biomedical engineering, smart textiles, tactile devices, and robotics.
Keywords: Shape memory polymer nanocomposite (SMPNC); Mechanical properties; Thermal properties; Shape recovery behavior

Dong-Yin Wang, Chang-Feng Chen, Fei Ju, Yang-Chuan Ke,
High-temperature resistant polymer nanocomposites with exfoliated organic-modified montmorillonite nanosheets strongly adsorbed on polymer chains,
Petroleum Science,
2024,
,
ISSN 1995-8226,
https://doi.org/10.1016/j.petsci.2024.07.006.
(https://www.sciencedirect.com/science/article/pii/S1995822624001900)
Abstract: It has been demonstrated that almost all polymer-clay nanocomposites show higher temperature stability than that of pure polymer, which is attributed to the active exfoliated clay nanosheet firmly adsorbed onto the polymer chains, due to polerization and nucleation effect, the clay nanosheets could protect the polymer chains from destroying. To prove such mechanism, the water-soluble polymer nanocomposites (AAA/SLS-MMT) were synthesized by the in-situ polymerization of 2-acrylamide-2-methyl-propane sulfonic acid, acrylamide, 4-acryloylmorpholine, and organically modified montmorillonite. The techniques of nuclear magnetic resonance, atomic force microscopy and scanning electron microscopy etc., clearly characterized the successful synthesized of sample’s structure, the exfoliated MMT nanosheet adsorbed polymer chain’s scale, and well-dispersed morphology, espectively. The adsorption model, X-ray photoelectron spectroscopy presented the existence of strong adsorption, while molecular simulation calculations first concluded that the strong adsorption energy was −13032.06 kcal/mol. Thermo-gravimetric-analysis proved the temperature of maximum thermal degradation of powder sample (AAA/1.0 wt% SLS-MMT) was over 298 °C. After ageing at 180 °C for 4 h, the apparent viscosity of 5 g/L AAA/1.0 wt% SLS-MMT aqueous solution was 326.7 mPa⋅s, while that of pure polymer (AAA) was only 8.3 mPa⋅s. This optimized sample has the smallest FLAPI value at all test temperatures from 180 to 220 °C in both fresh and salt water based drilling fluid. All the evidences of high temperature resistance indicate that the strong adsorption can enhance the thickness of hydrated shell and adsorption of clay particles in drilling fluid at high temperature. Such mechanism supplied the better way to design high-temperature resistant fluid loss additives for deep and ultra-deep oil and gas formation engineering.
Keywords: Adsorption chain; Exfoliated montmorillonite nanosheet; In situ polymerization; Water-soluble; High-temperature resistance

Maximilian Ries, Lukas Laubert, Paul Steinmann, Sebastian Pfaller,
Impact of the unimodal molar mass distribution on the mechanical behavior of polymer nanocomposites below the glass transition temperature: A generic, coarse-grained molecular dynamics study,
European Journal of Mechanics - A/Solids,
Volume 107,
2024,
105379,
ISSN 0997-7538,
https://doi.org/10.1016/j.euromechsol.2024.105379.
(https://www.sciencedirect.com/science/article/pii/S0997753824001591)
Abstract: Polymer nanocomposites (PNCs) have shown great potential to meet the ever-growing requirements of modern engineering applications. Nowadays, molecular dynamics (MD) simulations are increasingly employed to complement experimental work and thereby gain a deeper understanding of the complex structure–property relations of PNCs. However, with respect to the thermoplastic’s mechanical behavior, the role of its average molar mass M¯n is rarely addressed, and many MD studies only consider uniform (monodispersed) polymers. Therefore, this contribution investigates the impact that M¯n and the dispersity Đ have on the stiffness and strength of PNCs through coarse-grained MD. To this end, we employed a Kremer–Grest bead–spring model and observed the expected increase in the mechanical performance of the neat polymer for larger M¯n. Our results indicated that the unimodal molar mass distribution does not impact the mechanical behavior in the investigated dispersity range 1.0≤Đ≤1.09. For the PNC, we obtained the same M¯n-dependence and Đ-independence of the mechanical properties over a wide range of filler sizes and contents. This contribution proves that even simple MD models can reproduce the experimentally well researched effect of the molar mass. Hence, this work is an important step in understanding the complex structure–property relations of PNCs, which is essential to unlock their full potential.
Keywords: Polymer nanocomposites; Glassy polymer; Mechanical properties; Molar mass distribution; Coarse graining; Molecular dynamics

M. S. Hashem, Hend S. Magar, Asmaa M. Fahim, Rokaya A. Sobh,
Antioxidant-rich brilliant polymeric nanocomposites for quick and efficient non-enzymatic hydrogen peroxide sensor††Electronic supplementary information (ESI) available. See DOI: https://doi.org/10.1039/d4ra01768d,
RSC Advances,
Volume 14, Issue 19,
2024,
Pages 13142-13156,
ISSN 2046-2069,
https://doi.org/10.1039/d4ra01768d.
(https://www.sciencedirect.com/science/article/pii/S2046206924011276)
